Repository: architecture-building-systems/CityEnergyAnalyst

|license| |repo_size| |lines_of_code| |zenodo|

.. |license| image:: https://img.shields.io/badge/License-MIT-blue.svg
    :alt: GitHub license
.. |repo_size| image:: https://img.shields.io/github/repo-size/architecture-building-systems/CityEnergyAnalyst
    :alt: Repo Size
.. |lines_of_code| image:: https://img.shields.io/tokei/lines/github/architecture-building-systems/CityEnergyAnalyst
    :alt: Lines of code
.. |zenodo| image:: https://zenodo.org/badge/DOI/10.5281/zenodo.7317134.svg
   :target: https://doi.org/10.5281/zenodo.7317134

.. image:: cea_logo.png
    :height: 420 px
    :width: 1500 px
    :scale: 25 %
    :alt: City Energy Analyst (CEA) logo
    :target: https://www.cityenergyanalyst.com

City Energy Analyst (CEA)
--------------------------


The  `City Energy Analyst (CEA) <https://www.cityenergyanalyst.com/>`_ is an urban energy simulation platform and one
of the first open-source computational tools for the design of low-carbon and highly efficient neighborhoods and districts
The CEA combines knowledge of urban planning and energy systems engineering in an integrated framework. This
allows to study the effects, trade-offs and synergies of urban design options, building retrofits and energy infrastructure plans.

* Click `here <https://city-energy-analyst.readthedocs.io/en/latest/index.html>`__  for installation manual and tutorials

* Click `here <https://github.com/architecture-building-systems/CityEnergyAnalyst/issues>`__ to report an issue

* Click `here <https://www.cityenergyanalyst.com/contact>`__ to contact us


.. attention:: We ended the support of the ArcGIS and Rhino/Grasshopper interfaces on 1 May 2019. 
We invite all CEA users to get acquainted with the CEA Dashboard and CEA Console.

Cite us:
--------

For V3.33.0 (stable): https://doi.org/10.5281/zenodo.7317134

File: cea/databases/CH/COMPONENTS/MATERIALS/MATERIALS.csv
ID,UUID,name,name_KBOB,ID_recycling,recycling_method,density,unit,thermal_conductivity,thermal_conductivity_source,UBP_total,UBP_production,UBP_recycling,overall_energy_total,overall_energy_production,overall_energy_production_in_process,overall_energy_prodution_in_material,overall_recycling,renewable_energy_total,renewable_energy_production,renewable_energy_production_in_process,renewable_energy_prodution_in_material,renewable_recycling,unrenewable_energy_total,unrenewable_energy_production,unrenewable_energy_production_in_process,unrenewable_energy_prodution_in_material,unrenewable_recycling,GHG_emission_total,GHG_emission_production,GHG_emission_recycling,biogenic_carbon_in_product
7.001,BBA9796B-B084-473D-B362-E703FAD37CAA,3_and_5_layer_solid_wood_panel,3- und 5-Schicht Massivholzplatte,91.048,"Entsorgung, Dreischichtplatte",453,kg,0.13,"SIA 279 -- Register Baustoffkennwerte, assumed from Sperrholz 500 kg/m3",1010,932,80.3,15.4,15.3,10.1,5.29,0.0985,13.3,13.3,8.3,4.95,0.00617,2.18,2.09,1.75,0.337,0.0923,0.469,0.414,0.0553,0.433
2.006,406B9ED4-C9C0-41E2-B945-7844C7313250,aerated_concrete_block,Porenbetonstein,91.136,"Entsorgung, Baumaterialien, mineralisch, unspezifisch",500,kg,0.16,SIA 279:2018,573,531,42.5,0.93,0.876,0.876,0,0.0548,0.0709,0.0687,0.0687,0,0.00221,0.86,0.807,0.807,0,0.0526,0.426,0.413,0.0127,0
10.014,9EC4E12B-5E75-4A0B-84DA-A1A5F152A4BC,aerogel_fleece,Aerogel-Vlies,91.119,"Entsorgung, Aerogel-Vlies",150,kg,0.024,"SIA 279 -- Register Baustoffkennwerte, assumed from Kernmaterial Silica-Aerogel; nicht SIA-kontrolliert",73600,73200,408,242,242,242,0,0.186,12.6,12.5,12.5,0,0.012,230,229,229,0,0.174,48.7,48.4,0.289,0
6.002,9D19FB5F-33F0-44B4-9489-B6E224103955,aluminium_profile_plain,"Aluminiumprofil, blank",91.141,"Entsorgung, Nichteisenmetalle",2690,kg,160000,"SIA 279 -- Register Baustoffkennwerte, assumed from Aluminiumlegierungen",11500,11400,19.8,30.9,30.8,30.8,0,0.0322,5.27,5.26,5.26,0,0.000788,25.6,25.6,25.6,0,0.0314,5.7,5.69,0.00792,0
06.002.01,C956DDE7-29FC-4FE5-A965-177615E14D14,aluminium_profile_plain_wicona_hydro_circal_75r,"Aluminiumprofil blank, WICONA, hergestellt mit Hydro CIRCAL 75R",91.141,"Entsorgung, Nichteisenmetalle",2690,kg,160000,"SIA 279 -- Register Baustoffkennwerte, assumed from Aluminiumlegierungen",12700,12700,19.8,13.1,13.1,13.1,0,0.0322,4.26,4.26,4.26,0,0.000788,8.88,8.85,8.85,0,0.0314,2.67,2.66,0.00792,0
6.001,122994E0-6AE3-48F8-97C2-633125609F3E,aluminium_sheet_plain,"Aluminiumblech, blank",91.141,"Entsorgung, Nichteisenmetalle",2690,kg,160000,"SIA 279 -- Register Baustoffkennwerte, assumed from Aluminiumlegierungen",12500,12500,19.8,30,30,30,0,0.0322,5.23,5.23,5.23,0,0.000788,24.8,24.8,24.8,0,0.0314,5.58,5.57,0.00792,0
09.003.11,7734C0C2-7D2F-4604-A1A8-D8CB9E7310C7,bituminous_waterproofing_membrane_swissporbikuplan_eco,"Bituminoese Dichtungsbahn, swissporBIKUPLAN ECO",91.172,"Entsorgung, Dichtungsbahnen und Schutzfolien, Dampfbremse Bitumen",1267,kg,0.23,"SIA 279 -- Register Baustoffkennwerte, assumed from Bitumen als Membran / Bahn",3510,1080,2430,6.35,6.07,2.62,3.45,0.281,0.224,0.209,0.169,0.0397,0.0148,6.13,5.86,2.45,3.41,0.266,2.92,0.588,2.33,0
09.003.01,8363831F-FB86-4CDD-B1F2-138E478F34B0,bituminous_waterproofing_membrane_swissporbikutop,"Bituminoese Dichtungsbahn, swissporBIKUTOP",91.172,"Entsorgung, Dichtungsbahnen und Schutzfolien, Dampfbremse Bitumen",1269,kg,0.23,"SIA 279 -- Register Baustoffkennwerte, assumed from Bitumen als Membran / Bahn",4060,1630,2430,10.5,10.3,3.93,6.32,0.281,0.242,0.227,0.183,0.0439,0.0148,10.3,10,3.75,6.28,0.266,3.24,0.907,2.33,0
09.003.02,3734EA52-A3C5-4A05-A040-03322A348AE1,bituminous_waterproofing_membrane_swissporbikutop_eco,"Bituminoese Dichtungsbahn, swissporBIKUTOP ECO",91.172,"Entsorgung, Dichtungsbahnen und Schutzfolien, Dampfbremse Bitumen",1256,kg,0.23,"SIA 279 -- Register Baustoffkennwerte, assumed from Bitumen als Membran / Bahn",3420,983,2430,5.76,5.47,2.52,2.95,0.281,0.221,0.206,0.157,0.0488,0.0148,5.54,5.27,2.37,2.9,0.266,2.88,0.55,2.33,0
6.009,EB9E1E6E-6F40-4CB7-B373-5D66FD146CF5,brass_bronze_sheet,Messing-/Baubronzeblech,91.141,"Entsorgung, Nichteisenmetalle",8300,kg,50000,"SIA 279 -- Register Baustoffkennwerte, assumed from Stahl",25500,25400,19.8,13,12.9,12.9,0,0.0322,1.9,1.89,1.89,0,0.000788,11.1,11,11,0,0.0314,2.71,2.7,0.00792,0
1.002,E13EE05E-FD34-4FB5-A178-0FC4164A96F2,building_concrete_without_reinforcement,Hochbaubeton (ohne Bewehrung),91.061,"Entsorgung, Beton",2300,kg,1.825,"SIA 279 -- Register Baustoffkennwerte, interpolated from Beton, Rohdichte 2200 kg/m3 and Beton, Rohdichte 2400 kg/m3",153,118,35.2,0.19,0.136,0.136,0,0.0532,0.0149,0.013,0.013,0,0.00191,0.175,0.123,0.123,0,0.0513,0.101,0.0887,0.0126,0
2.002,17BF48A3-72AD-4EBB-A2DE-3256129F7031,calcium_silicate_brick,Kalksandstein,91.136,"Entsorgung, Baumaterialien, mineralisch, unspezifisch",1400,kg,0.8,SIA 279:2018,258,216,42.5,0.428,0.374,0.374,0,0.0548,0.039,0.0368,0.0368,0,0.00221,0.389,0.337,0.337,0,0.0526,0.162,0.149,0.0127,0
02.002.01,564C9F25-EE8A-4799-A049-6D26DF586F05,calcium_silicate_brick_fbb,"Kalksandstein, FBB",91.136,"Entsorgung, Baumaterialien, mineralisch, unspezifisch",1200-2000,kg,0.8,assumed from SIA 279:2018,196,153,42.5,0.35,0.295,0.295,0,0.0548,0.0347,0.0325,0.0325,0,0.00221,0.315,0.263,0.263,0,0.0526,0.115,0.102,0.0127,0
02.002.02,adbada8c-108b-4869-a098-bc2cda5c5929,calcium_silicate_brick_hunziker_calcium_silicate_brick_ag,"Kalksandstein, Hunziker Kalksandstein AG",91.136,"Entsorgung, Baumaterialien, mineralisch, unspezifisch",1200-2000,kg,0.8,assumed from SIA 279:2019,190,148,42.5,0.304,0.249,0.249,0,0.0548,0.0167,0.0145,0.0145,0,0.00221,0.287,0.235,0.235,0,0.0526,0.106,0.0938,0.0127,0
13.005,BF5ADE50-BDAD-419B-B7E5-9A3F7F6938A3,cast_iron,Gusseisen,91.143,"Entsorgung, Stahl",7850,kg,50000,SIA 279 -- Register Baustoffkennwerte,5670,5660,11.1,5.76,5.73,5.73,0,0.0278,0.279,0.279,0.279,0,0.000582,5.48,5.45,5.45,0,0.0272,2.09,2.09,0.00693,0
10.01,858771D5-96F5-42C9-AEE3-51D3BE1879F7,cellulose_fibres,Zellulosefasern,91.046,"Entsorgung, Papier",35-60,kg,0.042,SIA 279:2018,556,395,161,1.31,1.13,1.13,0,0.178,0.259,0.245,0.245,0,0.0137,1.05,0.882,0.882,0,0.165,0.28,0.209,0.0709,0.404
10.010.01,1F31C383-B2A1-490D-AB0F-B3EA2A24D804,cellulose_fibres_isofloc,"Zellulosefasern, Isofloc",91.046,"Entsorgung, Papier",35-60,kg,0.038,SIA 279 -- Register Baustoffkennwerte isofloc LM,470,309,161,1.09,0.909,0.909,0,0.178,0.24,0.226,0.226,0,0.0137,0.848,0.683,0.683,0,0.165,0.233,0.163,0.0709,0.404
2.007,69524911-E277-4B29-827D-B8475E4D8C23,cement_block,Zementstein,91.136,"Entsorgung, Baumaterialien, mineralisch, unspezifisch",1700,kg,1,SIA 279:2018,214,172,42.5,0.252,0.197,0.197,0,0.0548,0.0263,0.0241,0.0241,0,0.00221,0.225,0.173,0.173,0,0.0526,0.126,0.114,0.0127,0
4.009,382D5231-E4CF-42D6-B935-D41BA653E3EE,cement_plaster,Zementputz,91.139,"Entsorgung, Moertel, Putze",1550,kg,0.7,SIA 279:2018,391,348,42.5,0.782,0.728,0.728,0,0.0545,0.128,0.126,0.126,0,0.00208,0.654,0.602,0.602,0,0.0524,0.261,0.248,0.0127,0
4.006,B0F22D3F-709D-408F-9ACA-1533FA4C7F45,cement_screed_85_mm,"Unterlagsboden Zement, 85 mm",91.136,"Entsorgung, Baumaterialien, mineralisch, unspezifisch",1850,kg,0.7,"SIA 279:2018, assumed from Zementputz",206,163,42.5,0.268,0.213,0.213,0,0.0548,0.0366,0.0344,0.0344,0,0.00221,0.231,0.179,0.179,0,0.0526,0.12,0.107,0.0127,0
3.01,8B49329A-8573-47FC-8D1A-9F2E4640C4E6,ceramic_stoneware_tile,Keramik-/Steinzeugplatte,91.136,"Entsorgung, Baumaterialien, mineralisch, unspezifisch",2600,kg,2.3,"SIA 279 -- Register Baustoffkennwerte, assumed from Kalkstein, extrahart",4100,4060,42.5,3.93,3.88,3.88,0,0.0548,0.212,0.21,0.21,0,0.00221,3.72,3.67,3.67,0,0.0526,0.793,0.78,0.0127,0
7.015,F54AEECA-7B3B-4ACE-B4CB-88527B1C903C,chipboard_pf_bonded_wet_area,"Spanplatte, PF-gebunden, Feuchtbereich",91.145,"Entsorgung, Spanplatte, 10% Bindemittel",640,kg,0.17,"SIA 279 -- Register Baustoffkennwerte, assumed from Sperrholz 700 kg/m3",886,780,106,6.93,6.82,2.39,4.43,0.104,4.37,4.36,0.781,3.58,0.00624,2.56,2.46,1.61,0.856,0.0977,0.529,0.45,0.0798,0.417
7.016,FB830352-0350-46F9-BF46-73733C576386,chipboard_uf_bonded_coated_dry_area,"Spanplatte, UF-gebunden, beschichtet, Trockenbereich",91.057,"Entsorgung, Spanplatte, 10% Bindemittel, 3.5% MF-gebunden",640,kg,0.17,"SIA 279 -- Register Baustoffkennwerte, assumed from Sperrholz 700 kg/m3",1210,1090,122,8.39,8.29,3.69,4.59,0.105,4.69,4.69,1.23,3.46,0.00627,3.7,3.6,2.47,1.13,0.0985,0.735,0.641,0.0945,0.417
7.014,E88CFF0D-059B-4E8A-93BC-A4E3A917A2F6,chipboard_uf_bonded_dry_area,"Spanplatte, UF-gebunden, Trockenbereich",91.145,"Entsorgung, Spanplatte, 10% Bindemittel",640,kg,0.17,"SIA 279 -- Register Baustoffkennwerte, assumed from Sperrholz 700 kg/m3",886,780,106,6.93,6.82,2.39,4.43,0.104,4.37,4.36,0.781,3.58,0.00624,2.56,2.46,1.61,0.856,0.0977,0.529,0.45,0.0798,0.417
2.001,958BA083-03C8-4336-BFC5-0DB5B6BC1B43,clay_brick,Backstein,91.136,"Entsorgung, Baumaterialien, mineralisch, unspezifisch",900,kg,0.285,"SIA 279:2018, interpolated",371,328,42.5,0.867,0.813,0.813,0,0.0548,0.0806,0.0783,0.0783,0,0.00221,0.787,0.734,0.734,0,0.0526,0.266,0.254,0.0127,0
3.015,84E2D4F6-D61F-4EDF-9D13-7DA1543A7887,clay_roof_tile,Tonziegel,91.138,"Entsorgung, Ziegel",1700,kg,1,"SIA 279 -- Register Baustoffkennwerte, assumed from Dachziegel Ton",514,479,35.6,1.15,1.1,1.1,0,0.0539,0.0357,0.0338,0.0338,0,0.00193,1.11,1.06,1.06,0,0.052,0.385,0.373,0.0127,0
100.01,,concrete_1_percent_steel_reinforcement,concrete (1% steel reinforcement),91.061,"Entsorgung, Beton",2355.5,kg,2.3,"averaged between raw concrete (99%) and steel reinforcement (1%), U value from SIA 279 -- Register Baustoffkennwerte",167.37,132.52,35.043,0.2261,0.17214,0.17214,0,0.053194,0.018371,0.01647,0.01647,0,0.0019111,0.20765,0.15567,0.15567,0,0.051292,0.10784,0.095543,0.012596,0
100.02,,concrete_2_percent_steel_reinforcement,concrete (2% steel reinforcement),91.061,"Entsorgung, Beton",2411,kg,2.5,"averaged between raw concrete (98%) and steel reinforcement (2%), U value from SIA 279 -- Register Baustoffkennwerte",181.74,147.04,34.886,0.2622,0.20828,0.20828,0,0.053188,0.021842,0.01994,0.01994,0,0.0019122,0.2403,0.18834,0.18834,0,0.051284,0.11468,0.102386,0.012592,0
3.001,D00BA00E-D63B-4109-ADC0-4D9A3367734D,concrete_brick,Betonziegel,91.136,"Entsorgung, Baumaterialien, mineralisch, unspezifisch",2300,kg,1.5,"SIA 279 -- Register Baustoffkennwerte, assumed from Dachziegel Beton",326,284,42.5,0.506,0.452,0.452,0,0.0548,0.038,0.0358,0.0358,0,0.00221,0.468,0.416,0.416,0,0.0526,0.209,0.196,0.0127,0
6.008,92E11D9B-9BC5-4032-BB06-2082CE3D8AFD,copper_sheet_plain,"Kupferblech, blank",91.141,"Entsorgung, Nichteisenmetalle",8900,kg,380000,SIA 279 -- Register Baustoffkennwerte,24500,24500,19.8,10.5,10.5,10.5,0,0.0322,1.64,1.64,1.64,0,0.000788,8.9,8.87,8.87,0,0.0314,2.2,2.2,0.00792,0
10.002,42A8911C-62FF-4A4B-ACD8-31E4148787E8,cork_board,Korkplatte,91.15,"Entsorgung, Korkplatte",120,kg,0.054,SIA 279:2018,2170,1990,172,14.2,14,8.87,5.15,0.161,7.95,7.94,3.79,4.15,0.0125,6.24,6.09,5.09,1,0.148,1.11,1.07,0.0387,0.496
7.02,83c72ece-6641-4675-97f0-a6236caf7e7f,cross_laminated_timber,Brettsperrholz,91.047,"Entsorgung, Brettschichtholz verleimt",436,kg,0.13,"SIA 279 -- Register Baustoffkennwerte, assumed from Sperrholz 500 kg/m3",849,776,73.8,9.94,9.84,4.63,5.21,0.0971,8.12,8.11,2.99,5.12,0.00615,1.82,1.72,1.64,0.0892,0.091,0.365,0.316,0.0492,0.449
07.020.01,25754a33-5165-4d33-b2d2-e8422557b849,cross_laminated_timber_made_in_switzerland,"Brettsperrholz, Produktion Schweiz",91.145,"Entsorgung, Spanplatte, 10% Bindemittel",424,kg,0.13,"SIA 279 -- Register Baustoffkennwerte, assumed from Sperrholz 500 kg/m3",711,638,73.8,7.27,7.17,2,5.17,0.0971,5.67,5.66,0.549,5.11,0.00615,1.6,1.51,1.45,0.054,0.091,0.25,0.201,0.0492,0.448
3.011,1300707C-F4F2-4FDC-AF3B-E31F5840F18E,crushed_gravel_1,Kies gebrochen 1,91.062,"Entsorgung, Kies und Sand",1'400 - 1'500,kg,0.29,"SIA 279 -- Register Baustoffkennwerte, assumed from Erdreich, Sand und Kies",64.8,24.6,40.2,0.0924,0.0376,0.0376,0,0.0548,0.00776,0.0055,0.0055,0,0.00226,0.0847,0.0321,0.0321,0,0.0526,0.0176,0.00501,0.0126,0
02.007.01,288A84C2-129A-431D-B135-7F7A3F9D0CBD,earth_block_compressed_earth_terrabloc,"Erdstein, aus gepresster Erde, Terrabloc",91.177.01,"Entsorgung, Erdstein, aus gepresster Erde, Terrabloc",1850,kg,0.79,Terrabloc website,136,84,51.6,0.152,0.139,0.132,0.00701,0.013,0.01,0.01,0.00573,0.00427,0,0.142,0.129,0.126,0.00274,0.013,0.057,0.054,0.003,0
10.004,9F6CB547-DC00-4900-8FB4-A37135F510B4,expanded_polystyrene_eps,Polystyrol expandiert (EPS),91.151,"Entsorgung, Daemmstoff, organisch, Polystyrol",15-40,kg,0.042,SIA 279:2018,9800,6520,3280,30.5,30.3,21.1,9.22,0.213,0.524,0.512,0.512,0,0.0117,30,29.8,20.6,9.22,0.202,7.6,4.51,3.09,0
10.004.01,046FE9F5-65FC-48A0-802F-8E2EE600CDA6,expanded_polystyrene_swissporeps,"Polystyrol expandiert, SwissporEPS",91.151,"Entsorgung, Daemmstoff, organisch, Polystyrol",16.8,kg,0.035,"SIA 279 -- Register Baustoffkennwerte, SwissporEPS, interpolated",8790,5510,3280,27.4,27.2,18,9.18,0.213,0.729,0.718,0.694,0.024,0.0117,26.7,26.5,17.3,9.15,0.202,6.95,3.86,3.09,0
10.005.02,0e651b7f-45ea-4bef-929b-87ce6e1a20b8,extruded_polystyrene_jackodur_evo,"Polystyrol extrudiert, JACKODUR EVO",91.151,"Entsorgung, Daemmstoff, organisch, Polystyrol",31.1,kg,0.032,SIA 279 -- Register Baustoffkennwerte,9200,5920,3280,23.8,23.6,17.5,6.05,0.214,0.376,0.364,0.364,0,0.0117,23.4,23.2,17.2,6.05,0.202,6.65,3.56,3.09,0
10.005.01,ACF64203-B038-4EAF-B297-53D8C48F8A42,extruded_polystyrene_swissporxps,"Polystyrol extrudiert, SwissporXPS",91.151,"Entsorgung, Daemmstoff, organisch, Polystyrol",34.3,kg,0.034,"SIA 279 -- Register Baustoffkennwerte, SwissporXPS, interpolated",8880,5600,3280,26.9,26.7,17.3,9.4,0.213,1.37,1.36,1.36,0.00169,0.0117,25.5,25.3,15.9,9.4,0.202,6.96,3.87,3.09,0
10.005,604F2ECA-F888-49C4-9FA5-C206BC37E889,extruded_polystyrene_xps,Polystyrol extrudiert (XPS),91.151,"Entsorgung, Daemmstoff, organisch, Polystyrol",30-35,kg,0.042,SIA 279:2018,19700,16500,3280,30.1,29.9,20.6,9.22,0.213,0.671,0.659,0.659,0,0.0117,29.4,29.2,20,9.22,0.202,14.4,11.3,3.09,0
3.005,9304338C-8D4A-4EE3-B1A2-43977ADA18A4,flat_glass_coated,Flachglas beschichtet,91.032,"Entsorgung, Flachglas",2500,kg,1,SIA 279 -- Register Baustoffkennwerte,1990,1920,68.8,4.9,4.78,4.78,0,0.121,0.263,0.251,0.251,0,0.0121,4.64,4.53,4.53,0,0.109,1.2,1.18,0.0191,0
3.006,8A03A7D4-FB51-48D0-BA86-9D13EE70A0D9,flat_glass_uncoated,Flachglas unbeschichtet,91.032,"Entsorgung, Flachglas",2500,kg,1,SIA 279 -- Register Baustoffkennwerte,1790,1720,68.8,4.22,4.1,4.1,0,0.121,0.143,0.131,0.131,0,0.0121,4.08,3.97,3.97,0,0.109,1.14,1.12,0.0191,0
10.007,328C6FA7-DA92-462A-9CC7-6D0DB5CCE2D3,foam_glass,Schaumglas,91.136,"Entsorgung, Baumaterialien, mineralisch, unspezifisch",100-165,kg,0.054,"SIA 279 -- Register Baustoffkennwerte, Schaumglas, interpolated",1760,1710,42.5,7.04,6.99,6.99,0,0.0548,1.88,1.88,1.88,0,0.00221,5.16,5.11,5.11,0,0.0526,1.19,1.17,0.0127,0
10.007.01,6bbf201f-48e8-4866-9dff-f6f2e3105ec6,foam_glass_glapor,"Schaumglas, GLAPOR",91.136,"Entsorgung, Baumaterialien, mineralisch, unspezifisch",120,kg,0.052,SIA 279 -- Register Baustoffkennwerte,1020,979,42.5,3.35,3.3,3.3,0,0.0548,0.206,0.203,0.203,0,0.00221,3.15,3.1,3.1,0,0.0526,0.707,0.694,0.0127,0
10.013,BEB5B222-85E0-44DB-891D-851DF16EEA31,foam_glass_gravel,Schaumglasschotter,91.136,"Entsorgung, Baumaterialien, mineralisch, unspezifisch",125-190,kg,0.115,"SIA 279 -- Register Baustoffkennwerte, interpolated",610,567,42.5,2.37,2.32,2.32,0,0.0548,0.352,0.35,0.35,0,0.00221,2.02,1.97,1.97,0,0.0526,0.266,0.253,0.0127,0
10.013.01,62F9139A-7A1D-40DD-90F8-38B52AF993C4,foam_glass_gravel_10_75_misapor,"Schaumglasschotter 10/75, Misapor",91.136,"Entsorgung, Baumaterialien, mineralisch, unspezifisch",125-150,kg,0.081,SIA 279 -- Register Baustoffkennwerte,565,522,42.5,2.22,2.17,2.17,0,0.0548,0.333,0.33,0.33,0,0.00221,1.89,1.84,1.84,0,0.0526,0.244,0.231,0.0127,0
10.001,43B03F61-91A1-438E-B958-6E274F13B241,glass_wool,Glaswolle,91.173,"Entsorgung, Daemmstoff, mineralisch",20-100,kg,0.044,"SIA 279:2018, assumed",1960,1850,116,7.82,7.67,7.67,0,0.143,2.35,2.34,2.34,0,0.0107,5.46,5.33,5.33,0,0.133,1.1,1.04,0.0592,0
10.001.01,C2140A4D-E25B-4E13-BD72-87C1C5A37286,glass_wool_isover_phenolic_binder,"Glaswolle, Isover, phenolbasiertes Bindemittel",91.173,"Entsorgung, Daemmstoff, mineralisch",20-100,kg,0.033,SIA 279 -- Register Baustoffkennwerte ISOVER averaged,1830,1710,116,7.4,7.26,7.26,0,0.143,2.28,2.27,2.27,0,0.0107,5.13,4.99,4.99,0,0.133,1.03,0.97,0.0592,0
10.001.03,894290c5-7d1a-42b6-8b27-cfabcd6fa573,glass_wool_isover_plant_based_binder,"Glaswolle, Isover, pflanzliches Bindemittel",91.173,"Entsorgung, Daemmstoff, mineralisch",20-100,kg,0.033,SIA 279 -- Register Baustoffkennwerte ISOVER averaged,1700,1580,116,6.11,5.97,5.97,0,0.143,2.45,2.44,2.44,0,0.0107,3.66,3.53,3.53,0,0.133,0.89,0.831,0.0592,0
10.001.02,b0b693b6-0c93-49bc-ad75-0de3492042b8,glass_wool_supafil,"Glaswolle, SUPAFIL",91.173,"Entsorgung, Daemmstoff, mineralisch",35,kg,0.033,SIA 279 -- Register Baustoffkennwerte Supafil Max Frame,2060,1940,116,6.21,6.07,6.07,0,0.143,0.317,0.306,0.306,0,0.0107,5.89,5.76,5.76,0,0.133,1.14,1.08,0.0592,0
7.021,f346cb73-61fb-4468-b500-3bfc161d80a6,glued_laminated_beam,Balkenschichtholz,91.047,"Entsorgung, Brettschichtholz verleimt",439,kg,0.13,"SIA 279 -- Register Baustoffkennwerte, assumed from Sperrholz 500 kg/m3",790,716,73.8,10.2,10.1,4.86,5.19,0.0971,8.59,8.58,3.49,5.09,0.00615,1.56,1.47,1.37,0.097,0.091,0.342,0.293,0.0492,0.446
7.003,75F8C2B2-0B4E-4243-93D6-9D8B721B4D12,glued_laminated_timber,Brettschichtholz,91.047,"Entsorgung, Brettschichtholz verleimt",439,kg,0.13,"SIA 279 -- Register Baustoffkennwerte, assumed from Sperrholz 500 kg/m3",769,696,73.8,9.68,9.58,4.38,5.2,0.0971,8.14,8.14,3.07,5.06,0.00615,1.53,1.44,1.3,0.142,0.091,0.335,0.286,0.0492,0.446
7.002,1095B95F-6036-45CA-B450-7A3A8E1897BB,glued_laminated_timber_duplicate,Brettschichtholz,91.047,"Entsorgung, Brettschichtholz verleimt",439,kg,0.13,"SIA 279 -- Register Baustoffkennwerte, assumed from Sperrholz 500 kg/m3",769,696,73.8,9.68,9.58,4.38,5.2,0.0971,8.14,8.14,3.07,5.06,0.00615,1.53,1.44,1.3,0.142,0.091,0.335,0.286,0.0492,0.446
07.003.01,5D0AAC66-9661-4D7A-A239-8A8931B4CFF3,glued_laminated_timber_made_in_switzerland,"Brettschichtholz, Produktion Schweiz",91.047,"Entsorgung, Brettschichtholz verleimt",439,kg,0.13,"SIA 279 -- Register Baustoffkennwerte, assumed from Sperrholz 500 kg/m3",681,607,73.8,9.21,9.11,3.92,5.19,0.0971,8.01,8,2.9,5.1,0.00615,1.2,1.11,1.03,0.0844,0.091,0.253,0.204,0.0492,0.447
07.002.01,D6C6F539-93DD-4C07-AF40-3EF6321D4FBD,glued_laminated_timber_made_in_switzerland_duplicate,"Brettschichtholz, Produktion Schweiz",91.047,"Entsorgung, Brettschichtholz verleimt",439,kg,0.13,"SIA 279 -- Register Baustoffkennwerte, assumed from Sperrholz 500 kg/m3",681,607,73.8,9.21,9.11,3.92,5.19,0.0971,8.01,8,2.9,5.1,0.00615,1.2,1.11,1.03,0.0844,0.091,0.253,0.204,0.0492,0.447
4.017,BE39AA2B-67C3-4306-AD5D-5261E43D632D,gypsum_lime_plaster,Gips-Kalk-Putz,91.139,"Entsorgung, Moertel, Putze",925,kg,0.4,"SIA 279 -- Register Baustoffkennwerte, assumed from Gipsputz 1000 kg/m3",251,209,42.5,0.739,0.685,0.685,0,0.0545,0.0649,0.0629,0.0629,0,0.00208,0.674,0.622,0.622,0,0.0524,0.158,0.145,0.0127,0
4.001,76D9CFC6-6174-4644-829E-1020C95D5322,gypsum_white_plaster,Gips-/Weissputz,91.139,"Entsorgung, Moertel, Putze",1100,kg,0.4,"SIA 279 -- Register Baustoffkennwerte, assumed from Gipsputz 1000 kg/m3",241,199,42.5,0.744,0.689,0.689,0,0.0545,0.0633,0.0612,0.0612,0,0.00208,0.68,0.628,0.628,0,0.0524,0.151,0.138,0.0127,0
3.009,B787C33A-9D88-414E-84DE-3E087E3639ED,hard_sandstone_slab,Hartsandsteinplatte,91.136,"Entsorgung, Baumaterialien, mineralisch, unspezifisch",2500,kg,2.3,"SIA 279 -- Register Baustoffkennwerte, assumed from Sandstein (Quarzit)",112,69.3,42.5,0.321,0.266,0.266,0,0.0548,0.046,0.0438,0.0438,0,0.00221,0.275,0.223,0.223,0,0.0526,0.0406,0.028,0.0127,0
7.004,99B2F7E4-22F3-4C8E-9C76-D3CBADA830E2,hardboard,Hartfaserplatte,91.049,"Entsorgung, Holzfaserplatte hart",955,kg,0.18,"SIA 279 -- Register Baustoffkennwerte, assumed from Holzfaserplatte, einschliesslich MDF 800 kg/m3",1770,1700,68.4,11.2,11.1,5.63,5.44,0.096,7.05,7.04,1.86,5.18,0.00614,4.12,4.04,3.77,0.26,0.0899,1.07,1.03,0.0441,0.455
8.002,CA0CC8C0-0CF0-4DE4-A9E8-C3B416365119,hot_bitumen,Heissbitumen,91.146,"Entsorgung, Kleb-, Dichtstoffe, Anstriche",1000,kg,0.17,"SIA 279 -- Register Baustoffkennwerte, assumed from Bitumen als Stoff",2040,1800,236,15,15,3.48,11.5,0.0581,0.0665,0.0643,0.0643,0,0.00225,15,14.9,3.41,11.5,0.0558,1.09,0.906,0.187,0
07.019.01,9b25432d-40ef-4f3b-8c5b-7104ad4b6d52,laminated_strand_lumber_beech_fagus,"Stabschichtholz, Buche, fagus",91.175.01,"Entsorgung, Stabschichtholz, Buche, fagus",700,kg,0.17,"SIA 279 -- Register Baustoffkennwerte, assumed from Sperrholz 700 kg/m3",1010,926,84.4,11.3,11.2,6.02,5.18,0.114,9.46,9.46,4.36,5.1,0.00691,1.86,1.75,1.67,0.0833,0.108,0.367,0.306,0.0615,0.477
6.014,1483FF58-F07C-4ED4-A422-3E72A667D1A7,lead,Blei,91.141,"Entsorgung, Nichteisenmetalle",11340,kg,35000,SIA 279 -- Register Baustoffkennwerte,3810,3790,19.8,4.08,4.05,4.05,0,0.0322,0.248,0.247,0.247,0,0.000788,3.84,3.81,3.81,0,0.0314,1.02,1.01,0.00792,0
1.001,A05F4D90-D030-49B6-A08A-BAD5228E3552,lean_concrete_without_reinforcement,Magerbeton (ohne Bewehrung),91.061,"Entsorgung, Beton",2150,kg,1.6,"SIA 279 -- Register Baustoffkennwerte, interpolated from Beton, Rohdichte 2000 kg/m3 and Beton, Rohdichte 2200 kg/m3",104,68.8,35.4,0.139,0.0851,0.0851,0,0.0535,0.0103,0.00838,0.00838,0,0.00192,0.128,0.0767,0.0767,0,0.0516,0.0628,0.0502,0.0126,0
4.015,A8D1862B-6EEC-48B6-83BC-8EFACE342122,lightweight_mineral_plaster,Leichtputz mineralisch,91.139,"Entsorgung, Moertel, Putze",1000,kg,0.32,"SIA 279 -- Register Baustoffkennwerte, assumed from Leichtmoertel 900 kg/m3",574,532,42.5,1.4,1.34,1.34,0,0.0545,0.164,0.162,0.162,0,0.00208,1.23,1.18,1.18,0,0.0524,0.373,0.36,0.0127,0
4.013,9BD4C9E4-4499-4215-9215-2EF12370ACE6,lime_cement_plaster,Kalk-Zement/Zement-Kalk-Putz,91.139,"Entsorgung, Moertel, Putze",1550,kg,1,"SIA 279 -- Register Baustoffkennwerte, assumed from Moertel, Zement, Sand",396,353,42.5,0.851,0.796,0.796,0,0.0545,0.136,0.134,0.134,0,0.00208,0.715,0.662,0.662,0,0.0524,0.263,0.251,0.0127,0
3.017,8FE3FD69-2400-4DC4-933B-E91CDE601165,limestone_slab,Kalksteinplatte,91.136,"Entsorgung, Baumaterialien, mineralisch, unspezifisch",2500,kg,1.3,"SIA 279 -- Register Baustoffkennwerte, assumed from Platte Keramik/Porzellan",141,98.3,42.5,0.365,0.31,0.31,0,0.0548,0.0261,0.0239,0.0239,0,0.00221,0.338,0.286,0.286,0,0.0526,0.0736,0.061,0.0127,0
7.012,962B816C-DBD4-445F-8392-E4F8532069C8,medium_density_fibreboard_mdf_uf_bonded,"Mitteldichte Faserplatte (MDF), UF-gebunden",91.05,"Entsorgung, Faserplatte mittlerer Dichte (MDF)",685,kg,0.16,"SIA 279 -- Register Baustoffkennwerte, interpolated from Holzfaserplatte, einschliesslich MDF 600 kg/m3 and Holzfaserplatte, einschliesslich MDF 800 kg/m3",1550,1420,128,10.3,10.2,4.43,5.79,0.108,5.85,5.85,1.24,4.61,0.0063,4.47,4.37,3.2,1.17,0.102,0.954,0.854,0.1,0.396
4.008,FA96A840-32DF-4C9A-935F-19037F653A62,mineral_tile_adhesive_bedding_mortar,Baukleber/Einbettmoertel mineralisch,91.139,"Entsorgung, Moertel, Putze",1400,kg,0.8,"SIA 279 -- Register Baustoffkennwerte, assumed from Moertel, Kalk, Sand",633,590,42.5,1.7,1.65,1.65,0,0.0545,0.175,0.173,0.173,0,0.00208,1.53,1.47,1.47,0,0.0524,0.406,0.393,0.0127,0
3.022,805e0a9f-a660-4446-b7df-f9c3b43824c2,mixed_aggregate_1,Mischgranulat 1,91.062,"Entsorgung, Kies und Sand",1600,kg,2,"SIA 279 -- Register Baustoffkennwerte, assumed from Erdreich, Sand und Kies",41,1,40.2,0.0554,0.000522,0.000522,0,0.0548,0.00233,0.0000665,0.0000665,0,0.00226,0.053,0.000456,0.000456,0,0.0526,0.0133,0.00071,0.0126,0
7.013,BD66B05D-27E3-4ADF-85A2-E0ABBBA686A5,osb_board_pf_bonded_wet_area,"OSB Platte, PF-gebunden, Feuchtbereich",91.145,"Entsorgung, Spanplatte, 10% Bindemittel",605,kg,0.13,SIA 279 -- Register Baustoffkennwerte,1030,922,106,11,10.9,5.23,5.63,0.104,8.26,8.25,3.16,5.09,0.00624,2.71,2.61,2.08,0.535,0.0977,0.563,0.483,0.0798,0.444
10.003,4F352DCA-9E8B-49E4-98B6-F10BA797180E,phenolic_resin_pf,Phenolharz (PF),91.151,"Entsorgung, Daemmstoff, organisch, Polystyrol",40,kg,0.024,SIA 279:2018,10000,6730,3280,34.2,33.9,26.9,7,0.213,0.618,0.606,0.606,0,0.0117,33.5,33.3,26.3,7,0.202,7.26,4.17,3.09,0
15.001,78087965-417E-4763-B8B5-4A7910943363,plexiglass_pmma_acrylic_glass,"Plexiglas (PMMA, Acrylglas)",91.158,"Entsorgung, Kunststoffe aus reinen Kohlenwasserstoffen",1180,kg,0.18,SIA 279 -- Register Baustoffkennwerte,14800,11700,3090,40.5,40.3,32.7,7.6,0.224,0.385,0.371,0.371,0,0.0137,40.2,40,32.4,7.6,0.21,11.6,8.68,2.92,0
7.018,32B17B00-83C9-412F-899B-03B8DB3781BF,plywood_multiplex_pf_bonded_wet_area,"Sperrholz/Multiplex, PF-gebunden, Feuchtbereich",91.145,"Entsorgung, Spanplatte, 10% Bindemittel",500,kg,0.13,"SIA 279 -- Register Baustoffkennwerte, assumed from Sperrholz 500 kg/m3",2870,2770,106,17,16.9,12,4.89,0.104,10.1,10.1,5.91,4.15,0.00624,6.94,6.84,6.1,0.741,0.0977,1.43,1.35,0.0798,0.41
7.017,55C3FB36-27C5-40BB-B51C-715C9F2984FE,plywood_multiplex_uf_bonded_dry_area,"Sperrholz/Multiplex, UF-gebunden, Trockenbereich",91.145,"Entsorgung, Spanplatte, 10% Bindemittel",500,kg,0.13,"SIA 279 -- Register Baustoffkennwerte, assumed from Sperrholz 500 kg/m3",2140,2030,106,14.7,14.6,9.71,4.89,0.104,10,10,5.85,4.15,0.00624,4.7,4.6,3.86,0.741,0.0977,0.948,0.868,0.0798,0.41
15.002,A5671823-5D7E-A4B1-2A9F-C32E6CA3BCB9,polyamide_pa_glass_fibre_reinforced,Polyamid (PA) glasfaserverstaerkt,91.159,"Entsorgung, Kunststoffe, stickstoffhaltig",1360,kg,0.25,"SIA 279 -- Register Baustoffkennwerte, assumed from Polypropylen mit 25% Glasfasern ",15200,12300,2910,41.3,40.6,36.6,3.96,0.707,0.999,0.979,0.979,0,0.0198,40.3,39.6,35.6,3.96,0.687,11.5,8.89,2.62,0
15.003,464C8985-D30C-40EC-8B26-7E107BCF7F1A,polycarbonate_pc,Polycarbonat (PC),91.158,"Entsorgung, Kunststoffe aus reinen Kohlenwasserstoffen",1200,kg,0.2,SIA 279 -- Register Baustoffkennwerte,15900,12800,3090,32.2,32,26,6,0.224,0.426,0.412,0.412,0,0.0137,31.8,31.6,25.6,6,0.21,11.4,8.49,2.92,0
15.004,993A7227-F17D-4BFA-8B37-C62C13DC42F5,polyester_up_glass_fibre_reinforced,Polyester (UP) glasfaserverstaerkt,91.158,"Entsorgung, Kunststoffe aus reinen Kohlenwasserstoffen",1500,kg,0.19,"SIA 279 -- Register Baustoffkennwerte, assumed from Polyesterharz",13800,10700,3090,32.9,32.6,28.9,3.76,0.224,1.51,1.5,1.5,0,0.0137,31.3,31.1,27.4,3.76,0.21,9.84,6.92,2.92,0
9.008,FD71B629-B98E-47C8-ADA4-513631C0896B,polyethylene_fleece_pe,Polyethylenvlies (PE),91.037,"Entsorgung, Dichtungsbahnen und Schutzfolien, Dampfbremse PE",920,kg,0.33,"SIA 279 -- Register Baustoffkennwerte, assumed from Polyethylen; niedrige Rohdichte",7090,4280,2810,26.5,26.3,14.5,11.8,0.22,0.548,0.537,0.537,0,0.0111,26,25.7,13.9,11.8,0.209,5.63,2.96,2.67,0
9.007,D4BF6599-6623-4AE5-9D50-8EDDB6B05F41,polyethylene_foil_pe,Polyethylenfolie (PE),91.037,"Entsorgung, Dichtungsbahnen und Schutzfolien, Dampfbremse PE",920,kg,0.33,"SIA 279 -- Register Baustoffkennwerte, assumed from Polyethylen; niedrige Rohdichte",6930,4120,2810,25.7,25.5,13.6,11.8,0.22,0.864,0.853,0.853,0,0.0111,24.8,24.6,12.8,11.8,0.209,5.42,2.75,2.67,0
13.002,0DB3712B-3B7E-44BB-B56C-A49DDED3D465,polyethylene_pe,Polyethylen (PE),91.174,"Entsorgung, Kunststoffrohre, PE oder PP",960,kg,0.5,"SIA 279 -- Register Baustoffkennwerte, assumed from Polyethylen hohe Rohdichte ",6020,3570,2450,23.8,23.5,11.7,11.9,0.223,0.544,0.53,0.53,0,0.0143,23.2,23,11.1,11.9,0.209,4.75,2.38,2.37,0
13.003,92B2EFB8-9F95-47EC-963D-114CBE430246,polypropylene_pp,Polypropylen (PP),91.174,"Entsorgung, Kunststoffrohre, PE oder PP",910,kg,0.22,SIA 279 -- Register Baustoffkennwerte,6050,3600,2450,23.2,22.9,11,11.9,0.223,0.428,0.413,0.413,0,0.0143,22.7,22.5,10.6,11.9,0.209,4.78,2.4,2.37,0
15.005,CBDADEEB-3B93-32E4-6504-08EF289B6D9B,polystyrene_ps,Polystyrol (PS),91.16,"Entsorgung, Polystyrol",1050,kg,0.16,SIA 279 -- Register Baustoffkennwerte,8170,4880,3280,24.7,24.5,13.7,10.8,0.222,0.111,0.0971,0.0971,0,0.0135,24.6,24.4,13.6,10.8,0.208,6.72,3.64,3.08,0
10.006,D23B8D09-6CCC-42B7-B54D-B67BEEEC54DD,polyurethane_pur_pir,Polyurethan (PUR/PIR),91.039,"Entsorgung, Waeremdaemmstoffe Polyurethan",30,kg,0.028,SIA 279:2018,10400,7490,2920,31,30.3,21.7,8.58,0.699,0.83,0.813,0.813,0,0.0176,30.1,29.5,20.9,8.58,0.682,7.44,4.79,2.65,0
10.006.01,575A32F0-D99A-4ADE-A360-8E770639A5E3,polyurethane_swissporpir,"Polyurethan, SwissporPIR",91.039,"Entsorgung, Waeremdaemmstoffe Polyurethan",30,kg,0.026,"SIA 279 -- Register Baustoffkennwerte, SwissporPIR, interpolated",9830,6910,2920,29,28.3,20.3,7.98,0.699,1.03,1.02,0.973,0.044,0.0176,28,27.3,19.3,7.94,0.682,7.08,4.43,2.65,0
13.004,5A6449C2-62A0-4A42-BF6D-F1E33F5F9480,polyvinyl_chloride_pvc,Polyvinylchlorid (PVC),91.156,"Entsorgung, Kunststoff-Rohre, PVC",1390,kg,0.17,SIA 279 -- Register Baustoffkennwerte,6240,3880,2370,20.2,19,12.9,6.02,1.2,0.646,0.543,0.543,0,0.103,19.5,18.4,12.4,6.02,1.1,4.49,2.38,2.1,0
3.02,D3586070-8058-4A67-BC89-68508822DA21,rammed_earth,Stampflehm,91.136,"Entsorgung, Baumaterialien, mineralisch, unspezifisch",2000,kg,1.4,Diplomarbeit Tobias Mueller von TU Wien,80.1,32,48.2,0.0846,0.0794,0.0794,0,0.00523,0.00514,0.00487,0.00487,0,0.00027,0.0795,0.0745,0.0745,0,0.00496,0.0194,0.0183,0.00115,0
6.003,1F33844F-91D2-4363-B328-904E15110A1C,reinforcing_steel,Armierungsstahl,91.142,"Entsorgung, Armierungsstahl",7850,kg,50000,"SIA 279 -- Register Baustoffkennwerte, assumed from Stahl",1590,1570,19.5,3.8,3.75,3.75,0,0.0526,0.362,0.36,0.36,0,0.00202,3.44,3.39,3.39,0,0.0505,0.785,0.773,0.0122,0
06.003.01,9d912763-4033-4f7a-8a17-8c9c19bd8190,reinforcing_steel_stahl_gerlafingen,"Armierungsstahl, Stahl Gerlafingen",91.142,"Entsorgung, Armierungsstahl",7850,kg,50000,"SIA 279 -- Register Baustoffkennwerte, assumed from Stahl",1110,1090,19.5,3.05,3,3,0,0.0525,0.393,0.391,0.391,0,0.00202,2.66,2.61,2.61,0,0.0505,0.482,0.47,0.0122,0
3.012,1A0D933D-B136-4441-B98F-6E6FFD1DFDD8,rounded_gravel_1,Rundkies 1,91.062,"Entsorgung, Kies und Sand",1'600 - 1'700,kg,2,"SIA 279 -- Register Baustoffkennwerte, assumed from Erdreich, Sand und Kies",59.4,19.2,40.2,0.0722,0.0174,0.0174,0,0.0548,0.00405,0.00179,0.00179,0,0.00226,0.0682,0.0156,0.0156,0,0.0526,0.0157,0.00305,0.0126,0
3.013,B6F7B71D-25CE-45F6-BA5A-1A786AC69E0B,sand_1,Sand 1,91.062,"Entsorgung, Kies und Sand",1500,kg,2,"SIA 279 -- Register Baustoffkennwerte, assumed from Erdreich, Sand und Kies",59.4,19.2,40.2,0.0722,0.0174,0.0174,0,0.0548,0.00405,0.00179,0.00179,0,0.00226,0.0682,0.0156,0.0156,0,0.0526,0.0157,0.00305,0.0126,0
10.009,B9689582-8BDE-4FE1-849D-BBBED840E410,soft_fibreboard,Weichfaserplatte,91.051,"Entsorgung, Weichfaserplatte",147.5,kg,0.04,SIA 279 -- Register Baustoffkennwerte assumed from GUTEX Thermowall 5in1,1400,1180,227,10.5,10.4,4.67,5.7,0.164,7.11,7.1,1.93,5.17,0.0126,3.42,3.27,2.74,0.53,0.151,0.725,0.633,0.0921,0.436
7.006,531C8578-0D4B-469A-ACE5-8E3A536FC47C,solid_wood_beech_oak_air_dried_rough,"Massivholz Buche / Eiche, luftgetrocknet, rau",91.052,"Entsorgung, Holz und Holzwerkstoffe, Massivholz",705,kg,0.18,"SIA 279 -- Register Baustoffkennwerte, assumed from Nutzholz 700 kg/m3",323,260,62.9,6.68,6.59,2.05,4.54,0.0949,6.21,6.2,1.66,4.54,0.00612,0.478,0.39,0.39,0,0.0888,0.12,0.0812,0.039,0.413
07.006.01,F9547BDA-290C-44C5-8794-C921A2DED0BA,solid_wood_beech_oak_air_dried_rough_made_in_switzerland,"Massivholz Buche / Eiche, luftgetrocknet, rau, Produktion Schweiz",91.052,"Entsorgung, Holz und Holzwerkstoffe, Massivholz",705,kg,0.18,"SIA 279 -- Register Baustoffkennwerte, assumed from Nutzholz 700 kg/m3",290,227,62.9,6.7,6.61,2.07,4.54,0.0949,6.3,6.29,1.76,4.54,0.00612,0.402,0.314,0.314,0,0.0888,0.0979,0.0589,0.039,0.413
7.008,5452FFFF-13C9-4D8B-803B-E644F35A3325,solid_wood_beech_oak_kiln_dried_planed,"Massivholz Buche / Eiche, kammergetrocknet, gehobelt",91.052,"Entsorgung, Holz und Holzwerkstoffe, Massivholz",675,kg,0.18,"SIA 279 -- Register Baustoffkennwerte, assumed from Nutzholz 700 kg/m3",436,373,62.9,7.94,7.85,2.9,4.95,0.0949,7.28,7.27,2.32,4.95,0.00612,0.662,0.574,0.574,0,0.0888,0.152,0.113,0.039,0.451
07.008.01,348B6926-0D2A-4820-AA05-C815FE65A421,solid_wood_beech_oak_kiln_dried_planed_made_in_switzerland,"Massivholz Buche / Eiche, kammergetrocknet, gehobelt, Produktion Schweiz",91.052,"Entsorgung, Holz und Holzwerkstoffe, Massivholz",675,kg,0.18,"SIA 279 -- Register Baustoffkennwerte, assumed from Nutzholz 700 kg/m3",396,333,62.9,7.97,7.87,2.92,4.95,0.0949,7.39,7.39,2.44,4.95,0.00612,0.572,0.483,0.483,0,0.0888,0.122,0.0833,0.039,0.451
7.007,9AC95A58-6438-48B7-BB6A-B07B6F4CFB6A,solid_wood_beech_oak_kiln_dried_rough,"Massivholz Buche / Eiche, kammergetrocknet, rau",91.052,"Entsorgung, Holz und Holzwerkstoffe, Massivholz",675,kg,0.18,"SIA 279 -- Register Baustoffkennwerte, assumed from Nutzholz 700 kg/m3",392,329,62.9,7.68,7.59,2.64,4.95,0.0949,7.12,7.11,2.16,4.95,0.00612,0.568,0.479,0.479,0,0.0888,0.135,0.0962,0.039,0.451
07.007.01,698D8A43-8983-432E-A51B-D90C9BA23AC1,solid_wood_beech_oak_kiln_dried_rough_made_in_switzerland,"Massivholz Buche / Eiche, kammergetrocknet, rau, Produktion Schweiz",91.052,"Entsorgung, Holz und Holzwerkstoffe, Massivholz",675,kg,0.18,"SIA 279 -- Register Baustoffkennwerte, assumed from Nutzholz 700 kg/m3",356,293,62.9,7.71,7.61,2.66,4.95,0.0949,7.22,7.22,2.27,4.95,0.00612,0.485,0.396,0.396,0,0.0888,0.109,0.07,0.039,0.451
07.011.02,C4DE94C2-36D6-4BB9-9753-228622401A82,solid_wood_spruce_fir_kiln_dried_solid_wood_house_holzpur,"Massivholz Fichte / Tanne, kammergetr., Vollholzhaus holzpur",91.052,"Entsorgung, Holz und Holzwerkstoffe, Massivholz",420,kg,0.12,"SIA 279 -- Register Baustoffkennwerte, assumed from Nutzholz 450 kg/m3",430,367,62.9,10.4,10.3,5,5.35,0.0949,9.98,9.97,4.62,5.35,0.00612,0.467,0.379,0.379,0,0.0888,0.133,0.0944,0.039,0.451
7.01,C6FE17BA-12BD-4454-B0F0-74CA8C665D6B,solid_wood_spruce_fir_larch_air_dried_planed,"Massivholz Fichte / Tanne / Laerche, luftgetr., gehobelt",91.052,"Entsorgung, Holz und Holzwerkstoffe, Massivholz",485,kg,0.13,"SIA 279 -- Register Baustoffkennwerte, assumed from Nutzholz 500 kg/m3",401,338,62.9,5.89,5.79,1.07,4.72,0.0949,5.21,5.21,0.485,4.72,0.00612,0.673,0.584,0.584,0,0.0888,0.156,0.117,0.039,0.413
07.010.01,0AABF430-9178-4975-8390-B4C585739DE2,solid_wood_spruce_fir_larch_air_dried_planed_made_in_switzerland,"Massivholz Fichte / Tanne / Laerche, luftgetr., gehobelt, Produktion Schweiz",91.052,"Entsorgung, Holz und Holzwerkstoffe, Massivholz",485,kg,0.13,"SIA 279 -- Register Baustoffkennwerte, assumed from Nutzholz 500 kg/m3",385,322,62.9,5.74,5.65,0.924,4.72,0.0949,5.11,5.1,0.38,4.72,0.00612,0.633,0.544,0.544,0,0.0888,0.142,0.103,0.039,0.413
7.009,EB82F166-04B1-49F0-A586-FD8F92824196,solid_wood_spruce_fir_larch_air_dried_rough,"Massivholz Fichte / Tanne / Laerche, luftgetrocknet, rau",91.052,"Entsorgung, Holz und Holzwerkstoffe, Massivholz",485,kg,0.13,"SIA 279 -- Register Baustoffkennwerte, assumed from Nutzholz 500 kg/m3",317,254,62.9,5.49,5.39,0.67,4.72,0.0949,4.98,4.97,0.249,4.72,0.00612,0.509,0.421,0.421,0,0.0888,0.129,0.0904,0.039,0.413
07.009.01,ADBDB232-AC94-49B1-9EB6-652076C22BAB,solid_wood_spruce_fir_larch_air_dried_rough_made_in_switzerland,"Massivholz Fichte / Tanne / Laerche, luftgetrocknet, rau, Produktion Schweiz",91.052,"Entsorgung, Holz und Holzwerkstoffe, Massivholz",485,kg,0.13,"SIA 279 -- Register Baustoffkennwerte, assumed from Nutzholz 500 kg/m3",306,243,62.9,5.35,5.26,0.546,4.71,0.0949,4.88,4.87,0.157,4.71,0.00612,0.478,0.389,0.389,0,0.0888,0.12,0.0809,0.039,0.413
7.011,3D89DC7F-1638-4C94-AFA8-DC31CAC210BC,solid_wood_spruce_fir_larch_kiln_dried_planed,"Massivholz Fichte / Tanne / Laerche, kammergetr., gehobelt",91.052,"Entsorgung, Holz und Holzwerkstoffe, Massivholz",465,kg,0.12,"SIA 279 -- Register Baustoffkennwerte, assumed from Nutzholz 450 kg/m3",476,413,62.9,6.83,6.73,1.58,5.15,0.0949,6.05,6.04,0.891,5.15,0.00612,0.777,0.688,0.688,0,0.0888,0.173,0.134,0.039,0.451
07.011.01,D122C786-0887-4B71-BEBD-513955B5F184,solid_wood_spruce_fir_larch_kiln_dried_planed_made_in_switzerland,"Massivholz Fichte / Tanne / Laerche, kammergetr., gehobelt, Produktion Schweiz",91.052,"Entsorgung, Holz und Holzwerkstoffe, Massivholz",465,kg,0.12,"SIA 279 -- Register Baustoffkennwerte, assumed from Nutzholz 450 kg/m3",459,396,62.9,6.67,6.57,1.42,5.15,0.0949,5.93,5.93,0.776,5.15,0.00612,0.733,0.644,0.644,0,0.0888,0.156,0.117,0.039,0.451
6.004,0FE00428-0CF6-4CC1-A4B1-BA186F56D57E,stainless_steel_sheet_18_8_plain,Chromnickelstahlblech 18/8 blank,91.143,"Entsorgung, Stahl",7900,kg,17000,"SIA 279 -- Register Baustoffkennwerte, assumed from Nichtrostender Stahl, austenitisch oder austenitisch-ferritisch",9710,9690,11.1,17,17,17,0,0.0278,2.41,2.41,2.41,0,0.000582,14.6,14.5,14.5,0,0.0272,4.12,4.11,0.00693,0
6.005,7AD1957E-FC33-43A8-88F8-2A4DD83A362A,stainless_steel_sheet_18_8_tinned,Chromnickelstahlblech 18/8 verzinnt,91.143,"Entsorgung, Stahl",7900,kg,17000,"SIA 279 -- Register Baustoffkennwerte, assumed from Nichtrostender Stahl, austenitisch oder austenitisch-ferritisch",13000,13000,11.1,25,24.9,24.9,0,0.0278,2.69,2.69,2.69,0,0.000582,22.3,22.2,22.2,0,0.0272,5.88,5.87,0.00693,0
6.006,75CC3E80-7E5F-4E12-898A-03966A87E3E6,stainless_steel_sheet_plain,Chromstahlblech blank,91.143,"Entsorgung, Stahl",7700,kg,17000,"SIA 279 -- Register Baustoffkennwerte, assumed from Nichtrostender Stahl, austenitisch oder austenitisch-ferritisch",7080,7070,11.1,9.52,9.49,9.49,0,0.0278,0.981,0.98,0.98,0,0.000582,8.53,8.51,8.51,0,0.0272,2.74,2.73,0.00693,0
6.007,4594A8BF-8167-4183-9A45-CB64DF6D95B8,stainless_steel_sheet_tinned,Chromstahlblech verzinnt,91.143,"Entsorgung, Stahl",7700,kg,17000,"SIA 279 -- Register Baustoffkennwerte, assumed from Nichtrostender Stahl, austenitisch oder austenitisch-ferritisch",10400,10400,11.1,17.5,17.5,17.5,0,0.0278,1.25,1.25,1.25,0,0.000582,16.2,16.2,16.2,0,0.0272,4.49,4.48,0.00693,0
6.012,4DC70979-B6CA-4DA5-A291-6F1A082EE475,steel_profile_plain,"Stahlprofil, blank",91.143,"Entsorgung, Stahl",7850,kg,50000,"SIA 279 -- Register Baustoffkennwerte, assumed from Stahl",1290,1280,11.1,3.63,3.61,3.61,0,0.0278,0.255,0.254,0.254,0,0.000582,3.38,3.35,3.35,0,0.0272,0.737,0.73,0.00693,0
6.011,68F8D468-2A49-430A-A94A-A3073A85B029,steel_sheet_galvanised,"Stahlblech, verzinkt",91.143,"Entsorgung, Stahl",7850,kg,50000,"SIA 279 -- Register Baustoffkennwerte, assumed from Stahl",15200,15200,11.1,17,17,17,0,0.0278,1.4,1.4,1.4,0,0.000582,15.6,15.6,15.6,0,0.0272,4.49,4.48,0.00693,0
6.01,38C1572A-3CE8-47C0-B24E-5E924A8AD97E,steel_sheet_plain,"Stahlblech, blank",91.143,"Entsorgung, Stahl",7850,kg,50000,"SIA 279 -- Register Baustoffkennwerte, assumed from Stahl",5260,5250,11.1,8.43,8.4,8.4,0,0.0278,0.628,0.628,0.628,0,0.000582,7.8,7.77,7.77,0,0.0272,2.8,2.79,0.00693,0
10.008,A3BBA042-97AF-4B5C-AF00-E049CEF1A557,stone_wool,Steinwolle,91.173,"Entsorgung, Daemmstoff, mineralisch",32-160,kg,0.045,SIA 279:2018,1360,1240,116,4.88,4.73,4.73,0,0.143,1.65,1.64,1.64,0,0.0107,3.23,3.1,3.1,0,0.133,0.816,0.757,0.0592,0
10.008.01,194F45E4-A08A-427B-A490-999934D5D610,stone_wool_flumroc,"Steinwolle, Flumroc",91.173,"Entsorgung, Daemmstoff, mineralisch",32-160,kg,0.035,SIA 279 -- Register Baustoffkennwerte Flumroc-Daemmplatte 1,1100,982,116,4.56,4.41,4.41,0,0.143,2.01,2,2,0,0.0107,2.55,2.41,2.41,0,0.133,0.617,0.558,0.0592,0
7.023,dff243df-ce92-429c-b6f4-a1e3ca114b16,structural_solid_timber,Konstruktionsvollholz,91.049,"Entsorgung, Holzfaserplatte hart",436,kg,0.12,"SIA 279 -- Register Baustoffkennwerte, assumed from Nutzholz 450 kg/m3",689,620,68.4,9.53,9.43,4.27,5.16,0.096,8.28,8.28,3.13,5.15,0.00614,1.24,1.15,1.14,0.0105,0.0899,0.288,0.244,0.0441,0.45
10.004.03,99E3A2B4-CE0F-4E7A-AECB-9AA35D2FABAF,swissporeps_r_100,swissporEPS R 100,91.151,"Entsorgung, Daemmstoff, organisch, Polystyrol",28,kg,0.033,SIA 279 -- Register Baustoffkennwerte,3920,639,3280,3.26,3.06,3.06,0,0.215,0.86,0.86,0.86,0,0.012,2.4,2.2,2.2,0,0.203,3.56,0.46,3.09,0
10.004.02,05CBB4FF-6CFE-4285-86E1-8D5EA593637D,swissporeps_roof_eco,swissporEPS Roof ECO,91.151,"Entsorgung, Daemmstoff, organisch, Polystyrol",26,kg,0.033,SIA 279 -- Register Baustoffkennwerte,7000,3730,3280,18.4,18.2,13,5.13,0.215,1.23,1.22,1.22,0,0.012,17.2,17,11.8,5.13,0.203,5.75,2.66,3.09,0
10.004.05,e4bde1df-82ea-44c9-ba0d-67e760ffed4e,swissporlambda_white_mono_rec_100_percent,swissporLAMBDA White Mono REC100%,91.151,"Entsorgung, Daemmstoff, organisch, Polystyrol",16,kg,0.03,SIA 279 -- Register Baustoffkennwerte,5870,2590,3280,12.2,12,12,0,0.215,2.01,2,2,0,0.012,10.2,10,10,0,0.203,4.48,1.39,3.09,0
4.007,E68F96C7-984A-47B5-B17C-B2806BD1CF1C,thermal_insulation_plaster_eps,Waermedaemmputz EPS,91.139,"Entsorgung, Moertel, Putze",250,kg,0.07,SIA 279:2018,964,921,43,1.94,1.88,1.46,0.424,0.0545,0.151,0.148,0.148,0,0.00208,1.79,1.74,1.31,0.424,0.0524,0.727,0.714,0.0127,0
9.001,01CD6F3D-BD57-4002-A3FB-6CD6DF5868D7,vapour_barrier_bituminous,Dampfbremse bituminoes,91.172,"Entsorgung, Dichtungsbahnen und Schutzfolien, Dampfbremse Bitumen",1100,kg,0.23,"SIA 279 -- Register Baustoffkennwerte, assumed from Bitumen als Membran / Bahn",5220,2790,2430,14.1,13.9,6.29,7.57,0.281,0.669,0.654,0.654,0,0.0148,13.5,13.2,5.63,7.57,0.266,3.64,1.31,2.33,0
9.002,5155BF82-EBE7-4FE9-A0C3-3B52FF372827,vapour_barrier_polyethylene_pe,Dampfbremse Polyethylen (PE),91.037,"Entsorgung, Dichtungsbahnen und Schutzfolien, Dampfbremse PE",920,kg,0.33,"SIA 279 -- Register Baustoffkennwerte, assumed from Polyethylen; niedrige Rohdichte",6930,4120,2810,25.7,25.5,14.2,11.2,0.22,0.864,0.853,0.853,0,0.0111,24.8,24.6,13.4,11.2,0.209,5.42,2.75,2.67,0
7.022,b914b5f8-ce92-4da0-8c94-055ee668b154,veneered_plywood,Furniersperrholz,91.145,"Entsorgung, Spanplatte, 10% Bindemittel",823,kg,0.21,"SIA 279 -- Register Baustoffkennwerte, assumed from Sperrholz 700 kg/m3 and Sperrholz 1000 kg/m3",1970,1870,106,14.3,14.2,8.77,5.45,0.104,9.25,9.25,4.73,4.52,0.00624,5.08,4.98,4.05,0.933,0.0977,1.02,0.942,0.0798,0.41
9.003,7BA5DD3A-06EF-4108-853B-3687B698FF22,waterproofing_membrane_bituminous,Dichtungsbahn bituminoes,91.172,"Entsorgung, Dichtungsbahnen und Schutzfolien, Dampfbremse Bitumen",1100,kg,0.23,"SIA 279 -- Register Baustoffkennwerte, assumed from Bitumen als Membran / Bahn",4350,1920,2430,12.6,12.3,4.92,7.37,0.281,0.279,0.264,0.264,0,0.0148,12.3,12,4.66,7.37,0.266,3.33,1,2.33,0
