Repository: architecture-building-systems/CityEnergyAnalyst

|license| |repo_size| |lines_of_code| |zenodo|

.. |license| image:: https://img.shields.io/badge/License-MIT-blue.svg
    :alt: GitHub license
.. |repo_size| image:: https://img.shields.io/github/repo-size/architecture-building-systems/CityEnergyAnalyst
    :alt: Repo Size
.. |lines_of_code| image:: https://img.shields.io/tokei/lines/github/architecture-building-systems/CityEnergyAnalyst
    :alt: Lines of code
.. |zenodo| image:: https://zenodo.org/badge/DOI/10.5281/zenodo.7317134.svg
   :target: https://doi.org/10.5281/zenodo.7317134

.. image:: cea_logo.png
    :height: 420 px
    :width: 1500 px
    :scale: 25 %
    :alt: City Energy Analyst (CEA) logo
    :target: https://www.cityenergyanalyst.com

City Energy Analyst (CEA)
--------------------------


The  `City Energy Analyst (CEA) <https://www.cityenergyanalyst.com/>`_ is an urban energy simulation platform and one
of the first open-source computational tools for the design of low-carbon and highly efficient neighborhoods and districts
The CEA combines knowledge of urban planning and energy systems engineering in an integrated framework. This
allows to study the effects, trade-offs and synergies of urban design options, building retrofits and energy infrastructure plans.

* Click `here <https://city-energy-analyst.readthedocs.io/en/latest/index.html>`__  for installation manual and tutorials

* Click `here <https://github.com/architecture-building-systems/CityEnergyAnalyst/issues>`__ to report an issue

* Click `here <https://www.cityenergyanalyst.com/contact>`__ to contact us


.. attention:: We ended the support of the ArcGIS and Rhino/Grasshopper interfaces on 1 May 2019. 
We invite all CEA users to get acquainted with the CEA Dashboard and CEA Console.

Cite us:
--------

For V3.33.0 (stable): https://doi.org/10.5281/zenodo.7317134

File: cea/databases/CH/COMPONENTS/kbob_material.csv (part 1 of 2)
ID,UUID,name,ID_recycling,recycling_method,density,unit,thermal_conductivity,thermal_conductivity_source,UBP_total,UBP_production,UBP_recycling,overall_energy_total,overall_energy_production,overall_energy_production_in_process,overall_energy_prodution_in_material,overall_recycling,renewable_energy_total,renewable_energy_production,renewable_energy_production_in_process,renewable_energy_prodution_in_material,renewable_recycling,unrenewable_energy_total,unrenewable_energy_production,unrenewable_energy_production_in_process,unrenewable_energy_prodution_in_material,unrenewable_recycling,GHG_emission_total,GHG_emission_production,GHG_emission_recycling,biogenic_carbon_in_product
0.001,1C0034A0-2E93-4622-AB2F-B6C7BDC0A9A4,"Baugrubensicherung, Bohrpfahlwand, gespriesst",91.074,"Entsorgung, Baugrubensicherung, Bohrpfahlwand, gespriesst",-,m2,,,"1,300,000","1,140,000","167,000",2250,2000,2000,0,257,132,123,123,0,9.21,2120,1870,1870,0,248,861,801,60.5,0
0.002,EE35298F-D4F1-4FBF-8F21-914AC601204F,"Baugrubensicherung, Bohrpfahlwand, unverankert",91.075,"Entsorgung, Baugrubensicherung, Bohrpfahlwand, unverankert",-,m2,,,"1,230,000","1,070,000","167,000",2060,1800,1800,0,257,117,108,108,0,9.21,1940,1690,1690,0,248,822,761,60.5,0
0.003,E6266550-4DA7-4AC1-9967-35D378CCA917,"Baugrubensicherung, Bohrpfahlwand, verankert",91.076,"Entsorgung, Baugrubensicherung, Bohrpfahlwand, verankert",-,m2,,,"846,000","736,000","111,000",1500,1330,1330,0,170,105,99.3,99.3,0,6.08,1390,1230,1230,0,164,535,495,40,0
0.004,B49F5C35-D26E-4EBD-9736-51937285D583,"Baugrubensicherung, Nagelwand",91.077,"Entsorgung, Baugrubensicherung, Nagelwand",-,m2,,,"188,000","164,000","24,300",320,283,283,0,37.3,23,21.7,21.7,0,1.34,297,261,261,0,35.9,121,112,8.78,0
0.005,F0E2CA61-381A-42B0-9331-F3A3B092171A,"Baugrubensicherung, Ruehlwand, auskragend",91.078,"Entsorgung, Baugrubensicherung, Ruehlwand, auskragend",-,m2,,,"436,000","397,000","39,000",984,924,924,0,59.8,109,107,107,0,2.17,875,817,817,0,57.6,270,256,14.2,0
0.006,FB6C7A79-69B2-4F61-A8D9-FAD72DBB5ACD,"Baugrubensicherung, Ruehlwand, gespriesst",91.079,"Entsorgung, Baugrubensicherung, Ruehlwand, gespriesst",-,m2,,,"305,000","282,000","22,800",685,650,650,0,35,48.1,46.8,46.8,0,1.26,637,603,603,0,33.8,187,178,8.26,0
0.007,4E562FDF-A73E-4E7E-8C56-B7B5068A19EC,"Baugrubensicherung, Ruehlwand, verankert",91.08,"Entsorgung, Baugrubensicherung, Ruehlwand, verankert",-,m2,,,"319,000","293,000","26,400",688,647,647,0,40.5,46.7,45.3,45.3,0,1.45,641,602,602,0,39,197,187,9.54,0
0.008,F4CB3C0F-DD23-4821-9DAC-7CBFB57B2AD1,"Baugrubensicherung, Schlitzwand, 400 mm",91.081,"Entsorgung, Baugrubensicherung, Schlitzwand, 400mm",-,m2,,,"777,000","693,000","84,200",1250,1120,1120,0,129,91.2,86.5,86.5,0,4.63,1160,1040,1040,0,124,423,393,30.3,0
0.009,8F0DDE0F-57FE-4A5E-9A52-70803B0774C6,"Baugrubensicherung, Schlitzwand, 800 mm",91.082,"Entsorgung, Baugrubensicherung, Schlitzwand, 800mm",-,m2,,,"1,380,000","1,220,000","166,000",2250,2000,2000,0,254,172,163,163,0,9.13,2080,1840,1840,0,245,809,749,59.9,0
0.01,650E9E9A-4709-4780-BA84-460617AE70A0,"Baugrubensicherung, Spundwand, auskragend",91.083,"Entsorgung, Baugrubensicherung, Spundwand, auskragend",-,m2,,,"287,000","286,000","1,690",777,773,773,0,4.25,45.7,45.6,45.6,0,0.089,732,728,728,0,4.16,169,168,1.06,0
0.011,53A125FB-F71E-4A1A-9191-DE111E0DF8C0,"Baugrubensicherung, Spundwand, gespriesst",91.084,"Entsorgung, Baugrubensicherung, Spundwand, gespriesst",-,m2,,,"162,000","161,000",926,438,435,435,0,2.33,25.1,25.1,25.1,0,0.0487,413,410,410,0,2.28,95.7,95.1,0.58,0
0.012,9AA11301-7957-4139-BC09-9F57072238EC,"Baugrubensicherung, Spundwand, verankert",91.085,"Entsorgung, Baugrubensicherung, Spundwand, verankert",-,m2,,,"173,000","168,000","4,210",431,424,424,0,7.17,23.2,23,23,0,0.23,408,401,401,0,6.94,103,101,1.72,0
0.013,B4015EF4-695C-47BF-9CD8-A8AF5CE3C0CB,"Tiefgruendung, Mikrobohrpfahl",91.086,"Entsorgung, Tiefgruendung, Mikrobohrpfahl",-,m,,,"52,500","52,500",0,118,118,118,0,0,8.53,8.53,8.53,0,0,110,110,110,0,0,31.4,31.4,0,0
0.014,D6B4CD48-CFD0-45DD-8F39-F2877B8DE652,"Tiefgruendung, Ortbetonbohrpfahl, 700 mm",91.087,"Entsorgung, Tiefgruendung, Ortbetonbohrpfahl, 700mm",-,m,,,"258,000","258,000",0,396,396,396,0,0,29,29,29,0,0,367,367,367,0,0,163,163,0,0
0.015,EE463E2C-FAD4-4183-BBDF-A8E1FA456B32,"Tiefgruendung, Ortbetonbohrpfahl, 900 mm",91.088,"Entsorgung, Tiefgruendung, Ortbetonbohrpfahl, 900mm",-,m,,,"377,000","377,000",0,550,550,550,0,0,44.8,44.8,44.8,0,0,505,505,505,0,0,244,244,0,0
0.016,DEED59B5-BB81-4104-9BAE-D78266DC439E,"Tiefgruendung, Ortbetonbohrpfahl, 1200 mm",91.089,"Entsorgung, Tiefgruendung, Ortbetonbohrpfahl, 1200mm",-,m,,,"579,000","579,000",0,822,822,822,0,0,70.8,70.8,70.8,0,0,751,751,751,0,0,379,379,0,0
0.017,13247483-F3F9-449C-87D0-6B956AB03E50,"Tiefgruendung, Ortbetonverdraengungspfahl 560/480 mm",91.09,"Entsorgung, Tiefgruendung, Ortbetonverdraengungspfahl 560/480mm",-,m,,,"122,000","122,000",0,229,229,229,0,0,13.8,13.8,13.8,0,0,215,215,215,0,0,76.5,76.5,0,0
0.018,26ED1BEC-5B9B-4820-8481-A544231F80EE,"Tiefgruendung, Ortbetonverdraengungspfahl 660/580 mm",91.091,"Entsorgung, Tiefgruendung, Ortbetonverdraengungspfahl 660/580mm",-,m,,,"153,000","153,000",0,274,274,274,0,0,18.1,18.1,18.1,0,0,256,256,256,0,0,96,96,0,0
0.019,4EACB020-C81C-482A-8817-F3DE92E1F6D6,"Tiefgruendung, Ruettelstopfsaeule",91.092,"Entsorgung, Tiefgruendung, Ruettelstopfsaeule",-,m,,,"30,800","30,800",0,30.3,30.3,30.3,0,0,1.55,1.55,1.55,0,0,28.8,28.8,28.8,0,0,6.75,6.75,0,0
0.02,4FE800F8-909C-4102-9E3F-525A7AD89DCE,"Tiefgruendung, Vorgefertigter Betonpfahl",91.093,"Entsorgung, Tiefgruendung, Vorgefertigter Betonpfahl",-,m,,,"44,600","44,600",0,63.9,63.9,63.9,0,0,5.38,5.38,5.38,0,0,58.6,58.6,58.6,0,0,29.2,29.2,0,0
0.021,85D42D88-963C-488B-B94E-C9FD0985CF27,"Wasserhaltung, Pumphoehe 2.5 m",91.094,"Entsorgung, Wasserhaltung, Pumphoehe 2.5m",-,m3,,,21,21,0,0.107,0.107,0.107,0,0,0.0228,0.0228,0.0228,0,0,0.0837,0.0837,0.0837,0,0,0.00517,0.00517,0,0
0.022,3058E4BA-F5B1-42AF-8905-745801085D2B,"Wasserhaltung, Pumphoehe 5 m",91.095,"Entsorgung, Wasserhaltung, Pumphoehe 5m",-,m3,,,24.6,24.6,0,0.125,0.125,0.125,0,0,0.0268,0.0268,0.0268,0,0,0.0982,0.0982,0.0982,0,0,0.00604,0.00604,0,0
0.023,50066F27-9A16-4226-9BD9-6C53C61B330B,"Wasserhaltung, Pumphoehe 7.5 m",91.096,"Entsorgung, Wasserhaltung, Pumphoehe 7.5m",-,m3,,,28.6,28.6,0,0.146,0.146,0.146,0,0,0.0312,0.0312,0.0312,0,0,0.114,0.114,0.114,0,0,0.00701,0.00701,0,0
0.024,AA3FB687-B165-4723-8F83-3389DE7747B7,"Wasserhaltung, Pumphoehe 10 m",91.097,"Entsorgung, Wasserhaltung, Pumphoehe 10m",-,m3,,,33,33,0,0.168,0.168,0.168,0,0,0.036,0.036,0.036,0,0,0.132,0.132,0.132,0,0,0.00807,0.00807,0,0
1.001,A05F4D90-D030-49B6-A08A-BAD5228E3552,Magerbeton (ohne Bewehrung),91.061,"Entsorgung, Beton","2,150",kg,1.6,"SIA 279 -- Register Baustoffkennwerte, interpolated from Beton, Rohdichte 2000 kg/m3 and Beton, Rohdichte 2200 kg/m3",104,68.8,35.4,0.139,0.0851,0.0851,0,0.0535,0.0103,0.00838,0.00838,0,0.00192,0.128,0.0767,0.0767,0,0.0516,0.0628,0.0502,0.0126,0
01.001.01,2ad0afc4-ce26-42db-b236-b382bb8b7e50,"Magerbeton, NovoCon Sohlenbeton, 150 kg CEM II/C-M (F-T) (ohne Bewehrung)",91.061,"Entsorgung, Beton","1,610",kg,,,104,69.1,35.2,0.156,0.103,0.103,0,0.0532,0.0125,0.0106,0.0106,0,0.00191,0.144,0.0923,0.0923,0,0.0513,0.066,0.0534,0.0126,0.00304
1.002,E13EE05E-FD34-4FB5-A178-0FC4164A96F2,Hochbaubeton (ohne Bewehrung),91.061,"Entsorgung, Beton","2,300",kg,1.825,"SIA 279 -- Register Baustoffkennwerte, interpolated from Beton, Rohdichte 2200 kg/m3 and Beton, Rohdichte 2400 kg/m3",153,118,35.2,0.19,0.136,0.136,0,0.0532,0.0149,0.013,0.013,0,0.00191,0.175,0.123,0.123,0,0.0513,0.101,0.0887,0.0126,0
01.002.01,b192ea20-d93b-4bef-8614-f093119153f2,"Beton Klark Sorte A, 280kg CEM II/B (ohne Bewehrung)",91.061,"Entsorgung, Beton","2,269",kg,,,174,138,35.4,0.799,0.746,0.499,0.246,0.0535,0.581,0.579,0.333,0.246,0.00189,0.218,0.167,0.167,0,0.0516,0.105,0.092,0.0127,0.0253
01.002.02,4df05637-c63d-4717-b192-b8f0c012f9f8,"Beton Klark Sorte A, 300kg CEM II/B (ohne Bewehrung)",91.061,"Entsorgung, Beton","2,293",kg,,,180,145,35.4,0.834,0.781,0.523,0.258,0.0535,0.609,0.607,0.349,0.258,0.00189,0.225,0.174,0.174,0,0.0516,0.11,0.097,0.0127,0.0266
01.002.03,2e9dbf82-4f7c-4a8a-8d4f-db7b19af32dc,"Beton Klark Sorte B, 320kg CEM II/B (ohne Bewehrung)",91.061,"Entsorgung, Beton","2,333",kg,,,187,151,35.4,0.873,0.819,0.548,0.271,0.0535,0.64,0.638,0.367,0.271,0.00189,0.232,0.181,0.181,0,0.0516,0.114,0.101,0.0127,0.0279
01.002.04,0413443a-cd20-4c31-802a-be812508223d,"Beton Klark Sorte C, 340kg CEM II/B (ohne Bewehrung)",91.061,"Entsorgung, Beton","2,353",kg,,,192,157,35.4,0.91,0.856,0.573,0.283,0.0535,0.668,0.666,0.383,0.283,0.00189,0.242,0.19,0.19,0,0.0516,0.119,0.107,0.0127,0.0292
01.002.05,c1989bc1-f9af-493f-b151-024126e43aec,"Hochbaubeton, zirkulit NPK A, 280kg CEM II/B (ohne Bewehrung)",91.061,"Entsorgung, Beton","2,350",kg,,,145,109,35.4,0.21,0.156,0.156,0,0.054,0.016,0.014,0.014,0,0.002,0.194,0.142,0.142,0,0.052,0.0967,0.0837,0.013,0.00117
01.002.06,1d86392d-5541-4bc2-80b1-b16ed591d9b9,"Hochbaubeton, zirkulit NPK C, 300kg CEM II/B (ohne Bewehrung)",91.061,"Entsorgung, Beton","2,350",kg,,,153,117,35.4,0.218,0.164,0.164,0,0.054,0.0161,0.0141,0.0141,0,0.002,0.201,0.149,0.149,0,0.052,0.102,0.0888,0.013,0.00117
01.002.07,93b87002-5582-4fe7-be54-78d9b37aa188,"Hochbaubeton, Moeckli Primaerbeton, NPK A, 280 kg CEM II/B-LL (ohne Bewehrung)",91.061,"Entsorgung, Beton","2,311",kg,,,142,106,35.2,0.177,0.124,0.124,0,0.0532,0.0147,0.0128,0.0128,0,0.00191,0.162,0.111,0.111,0,0.0513,0.0904,0.0778,0.0126,0.000687
01.002.08,61e656cb-703b-4a7e-b37a-5a66caf11509,"Hochbaubeton, NovoCon Light C25/E30, NPK A, 280 kg CEM II/C-M (F-T) (ohne Bewehrung)",91.061,"Entsorgung, Beton","2,311",kg,,,134,99.2,35.2,0.192,0.139,0.139,0,0.0532,0.0146,0.0127,0.0127,0,0.00191,0.177,0.126,0.126,0,0.0513,0.0836,0.071,0.0126,0.000778
01.002.10,f5bafd96-ff44-4bb7-8af5-db92c208f035,"Hochbaubeton, NovoCon C50/E25, NPK A, 280 kg CEM II/C-M (F-T) (ohne Bewehrung)",91.061,"Entsorgung, Beton","2,272",kg,,,130,94.3,35.2,0.191,0.137,0.137,0,0.0532,0.0144,0.0125,0.0125,0,0.00191,0.176,0.125,0.125,0,0.0513,0.0839,0.0713,0.0126,0.00206
01.002.12,e819c673-9c19-49e8-a7da-00c4fcac09a8,"Hochbaubeton, NovoCon C50/E25, NPK C, 300 kg CEM II/C-M (F-T) (ohne Bewehrung)",91.061,"Entsorgung, Beton","2,264",kg,,,137,102,35.2,0.205,0.152,0.152,0,0.0532,0.0152,0.0133,0.0133,0,0.00191,0.19,0.139,0.139,0,0.0513,0.0899,0.0773,0.0126,0.00207
01.002.11,c467b9e9-608b-4434-ab38-2b5415391a74,"Hochbaubeton, NovoCon RC-M10/E20, NPK A, 280 kg CEM II/C-M (F-T) (ohne Bewehrung)",91.061,"Entsorgung, Beton","2,253",kg,,,129,93.3,35.2,0.192,0.139,0.139,0,0.0532,0.0144,0.0125,0.0125,0,0.00191,0.178,0.126,0.126,0,0.0513,0.0844,0.0718,0.0126,0.00247
01.002.13,2e04ff74-0507-429b-a901-870d3cb40d30,"Hochbaubeton, Q-A230-M10 D E25, 150 kg CEM II/B (ohne Bewehrung)",91.061,"Entsorgung, Beton","2,368",kg,,,114,78.7,35.2,0.168,0.115,0.115,0,0.0532,0.0106,0.00866,0.00866,0,0.00191,0.157,0.106,0.106,0,0.0513,0.0685,0.0559,0.0126,0
01.002.14,e60b4954-6452-4870-ae32-51f22f1d1fcc,"Hochbaubeton, Q-A231-M10 D E25, 160 kg CEM II/B (ohne Bewehrung)",91.061,"Entsorgung, Beton","2,378",kg,,,117,81.8,35.2,0.173,0.12,0.12,0,0.0532,0.0108,0.00893,0.00893,0,0.00191,0.162,0.111,0.111,0,0.0513,0.071,0.0584,0.0126,0
01.002.15,6e19114f-f267-41b4-8f43-c2e31d346d75,"Hochbaubeton, Q-C330-M D, 180 kg CEM II/B (ohne Bewehrung)",91.061,"Entsorgung, Beton","2,373",kg,,,125,89.7,35.2,0.18,0.127,0.127,0,0.0532,0.0116,0.00971,0.00971,0,0.00191,0.169,0.117,0.117,0,0.0513,0.0768,0.0642,0.0126,0
01.002.16,394fdeed-cf2e-49f0-bbce-6b9410784403,"Hochbaubeton, Q-C331-M D, 185 kg CEM II/B (ohne Bewehrung)",91.061,"Entsorgung, Beton","2,388",kg,,,127,92.3,35.2,0.185,0.132,0.132,0,0.0532,0.0119,0.00999,0.00999,0,0.00191,0.173,0.122,0.122,0,0.0513,0.0785,0.0659,0.0126,0
01.002.17,6366a0bd-c8a2-49bf-a328-25786d6b1b76,"Hochbaubeton, Q-B265-M10 D E25, 200 kg CEM II/B, 40kg CEM I (ohne Bewehrung)",91.061,"Entsorgung, Beton","2,344",kg,,,156,121,35.2,0.227,0.174,0.174,0,0.0532,0.0147,0.0128,0.0128,0,0.00191,0.212,0.161,0.161,0,0.0513,0.103,0.0905,0.0126,0
01.002.18,c323cb03-0325-4d2a-aeb4-d3918c01044b,"Hochbaubeton, Q-C365-M D, 220 kg CEM II/B, 40kg CEM I (ohne Bewehrung)",91.061,"Entsorgung, Beton","2,334",kg,,,163,127,35.2,0.232,0.179,0.179,0,0.0532,0.0153,0.0134,0.0134,0,0.00191,0.217,0.166,0.166,0,0.0513,0.107,0.0947,0.0126,0
1.003,6704A56E-25F3-4DD0-8890-EC2E2A0D4B9C,Tiefbaubeton (ohne Bewehrung),91.061,"Entsorgung, Beton","2,350",kg,,,163,128,35.1,0.205,0.152,0.152,0,0.0532,0.016,0.0141,0.0141,0,0.0019,0.189,0.138,0.138,0,0.0513,0.109,0.0963,0.0125,0
1.004,4EBAA5FE-7F18-443E-A05A-08185A6165D0,Bohrpfahlbeton (ohne Bewehrung),91.061,"Entsorgung, Beton","2,325",kg,,,174,139,35.1,0.214,0.161,0.161,0,0.0531,0.0172,0.0153,0.0153,0,0.0019,0.197,0.146,0.146,0,0.0512,0.119,0.107,0.0125,0
1.041,3A51918F-AB60-4CE7-A771-A10C3266684A,"Betonfertigteil, hochfester Beton, ab Werk",91.061,"Entsorgung, Beton","2,770",kg,,,440,409,31,0.773,0.726,0.726,0,0.047,0.0758,0.0741,0.0741,0,0.00168,0.697,0.652,0.652,0,0.0453,0.276,0.265,0.0111,0
1.042,F6DCDEFA-AFE6-44CB-8B68-3527ABFDC011,"Betonfertigteil, Normalbeton, ab Werk",91.061,"Entsorgung, Beton","2,500",kg,,,282,248,33.9,0.527,0.476,0.476,0,0.0514,0.0948,0.093,0.093,0,0.00184,0.432,0.383,0.383,0,0.0495,0.177,0.165,0.0121,0
1.043,DD16B81F-E498-48D6-9754-A1E95558BFFE,Hanfbeton,91.073,"Entsorgungsmix, Hanfbeton",600,kg,,,665,663,1.69,1.86,1.86,1.02,0.839,0.000312,0.899,0.899,0.0606,0.839,0.000016,0.959,0.959,0.959,0,0.000296,0.324,0.324,0.0000732,0.0649
01.043.01,b05c4b9b-b749-4f50-a92b-98713a494220,"Hanfbeton, ARBIO",91.073,"Entsorgungsmix, Hanfbeton",600,kg,,,639,638,1.69,1.79,1.79,0.948,0.839,0.000312,0.865,0.865,0.026,0.839,0.000016,0.922,0.922,0.922,0,0.000296,0.312,0.312,0.0000732,0.0649
2.001,958BA083-03C8-4336-BFC5-0DB5B6BC1B43,Backstein,91.136,"Entsorgung, Baumaterialien, mineralisch, unspezifisch",900,kg,0.285,"SIA 279:2018, interpolated",371,328,42.5,0.867,0.813,0.813,0,0.0548,0.0806,0.0783,0.0783,0,0.00221,0.787,0.734,0.734,0,0.0526,0.266,0.254,0.0127,0
02.001.01,555E9A89-95DF-4C98-BC55-879B4C7E4BFE,"Backstein, perlitgefuellt, zzwancor",91.136,"Entsorgung, Baumaterialien, mineralisch, unspezifisch",575,kg,,,420,378,42.5,1.02,0.964,0.964,0,0.0548,0.105,0.103,0.103,0,0.00221,0.914,0.861,0.861,0,0.0526,0.283,0.27,0.0127,0
2.002,17BF48A3-72AD-4EBB-A2DE-3256129F7031,Kalksandstein,91.136,"Entsorgung, Baumaterialien, mineralisch, unspezifisch",1400,kg,0.8,SIA 279:2018,258,216,42.5,0.428,0.374,0.374,0,0.0548,0.039,0.0368,0.0368,0,0.00221,0.389,0.337,0.337,0,0.0526,0.162,0.149,0.0127,0
02.002.01,564C9F25-EE8A-4799-A049-6D26DF586F05,"Kalksandstein, FBB",91.136,"Entsorgung, Baumaterialien, mineralisch, unspezifisch",1200-2000,kg,0.8,assumed from SIA 279:2018,196,153,42.5,0.35,0.295,0.295,0,0.0548,0.0347,0.0325,0.0325,0,0.00221,0.315,0.263,0.263,0,0.0526,0.115,0.102,0.0127,0
02.002.02,adbada8c-108b-4869-a098-bc2cda5c5929,"Kalksandstein, Hunziker Kalksandstein AG",91.136,"Entsorgung, Baumaterialien, mineralisch, unspezifisch",1200-2000,kg,0.8,assumed from SIA 279:2019,190,148,42.5,0.304,0.249,0.249,0,0.0548,0.0167,0.0145,0.0145,0,0.00221,0.287,0.235,0.235,0,0.0526,0.106,0.0938,0.0127,0
2.003,45766F6B-BC17-4725-B939-23AA76838736,Leichtlehmstein,91.136,"Entsorgung, Baumaterialien, mineralisch, unspezifisch",700,kg,,,353,311,42.5,1.56,1.5,1.5,0,0.0548,0.793,0.791,0.791,0,0.00221,0.764,0.711,0.711,0,0.0526,0.18,0.167,0.0127,0
2.004,2DEEC4B0-D3FE-4124-A08A-0DD398A65220,"Leichtzementstein, Blaehton",91.136,"Entsorgung, Baumaterialien, mineralisch, unspezifisch","1,200",kg,,,609,566,42.5,1.48,1.42,1.42,0,0.0548,0.0564,0.0541,0.0541,0,0.00221,1.42,1.37,1.37,0,0.0526,0.428,0.415,0.0127,0
2.005,27B5089E-6003-4920-991A-0BCC005B9434,"Leichtzementstein, Naturbims",91.136,"Entsorgung, Baumaterialien, mineralisch, unspezifisch",1200,kg,,,322,280,42.5,0.4,0.345,0.345,0,0.0548,0.0367,0.0345,0.0345,0,0.00221,0.363,0.311,0.311,0,0.0526,0.212,0.2,0.0127,0
2.006,406B9ED4-C9C0-41E2-B945-7844C7313250,Porenbetonstein,91.136,"Entsorgung, Baumaterialien, mineralisch, unspezifisch",500,kg,0.16,SIA 279:2018,573,531,42.5,0.93,0.876,0.876,0,0.0548,0.0709,0.0687,0.0687,0,0.00221,0.86,0.807,0.807,0,0.0526,0.426,0.413,0.0127,0
2.007,69524911-E277-4B29-827D-B8475E4D8C23,Zementstein,91.136,"Entsorgung, Baumaterialien, mineralisch, unspezifisch","1,700",kg,1,SIA 279:2018,214,172,42.5,0.252,0.197,0.197,0,0.0548,0.0263,0.0241,0.0241,0,0.00221,0.225,0.173,0.173,0,0.0526,0.126,0.114,0.0127,0
02.007.01,288A84C2-129A-431D-B135-7F7A3F9D0CBD,"Erdstein, aus gepresster Erde, Terrabloc",91.177.01,"Entsorgung, Erdstein, aus gepresster Erde, Terrabloc","1,850",kg,0.79,Terrabloc website,136,84,51.6,0.152,0.139,0.132,0.00701,0.013,0.01,0.01,0.00573,0.00427,0,0.142,0.129,0.126,0.00274,0.013,0.057,0.054,0.003,0
02.007.02,276ac558-09e7-4a6d-b6d8-5643d08bcf9b,"Hanfsteine, Schoenthaler AG",91.176.01,"Entsorgung, Hanfsteine, Schoenthaler AG",300,kg,,,824,751,72.1,3.72,3.57,1.86,1.72,0.149,1.81,1.8,0.0873,1.72,0.00431,1.91,1.77,1.77,0,0.145,0.372,0.338,0.0334,0.15
3.021,fc996053-6ce2-4be3-a99f-42fb01b5d1ce,Betongranulat 1,91.062,"Entsorgung, Kies und Sand","1,500",kg,,,43,3,40.2,0.0654,0.0105,0.0105,0,0.0548,0.00374,0.00148,0.00148,0,0.00226,0.0616,0.00905,0.00905,0,0.0526,0.014,0.00132,0.0126,0
3.001,D00BA00E-D63B-4109-ADC0-4D9A3367734D,Betonziegel,91.136,"Entsorgung, Baumaterialien, mineralisch, unspezifisch","2,300",kg,1.5,"SIA 279 -- Register Baustoffkennwerte, assumed from Dachziegel Beton",326,284,42.5,0.506,0.452,0.452,0,0.0548,0.038,0.0358,0.0358,0,0.00221,0.468,0.416,0.416,0,0.0526,0.209,0.196,0.0127,0
3.002,8873B601-8644-4FF4-B2CF-042546B8500D,Faserzement-Dachschindel,91.137,"Entsorgung, Faserzement","1,800",kg,,,"1,100","1,030",67.8,2.66,2.6,2.6,0,0.0544,0.496,0.495,0.495,0,0.0016,2.16,2.11,2.11,0,0.0528,0.699,0.686,0.0132,0
3.003,EC993875-136D-4857-B06E-BB581EA9DA43,Faserzementplatte gross,91.137,"Entsorgung, Faserzement","1,800",kg,,,"1,510","1,450",67.8,3.54,3.49,3.49,0,0.0544,0.62,0.619,0.619,0,0.0016,2.92,2.87,2.87,0,0.0528,1.03,1.02,0.0132,0
3.004,08C9C771-82D9-4925-8E06-39A4367A8370,Faserzement-Wellplatte,91.137,"Entsorgung, Faserzement","1,800",kg,,,1060,991,67.8,2.34,2.28,2.28,0,0.0544,0.557,0.556,0.556,0,0.0016,1.78,1.72,1.72,0,0.0528,0.649,0.636,0.0132,0
3.005,9304338C-8D4A-4EE3-B1A2-43977ADA18A4,Flachglas beschichtet,91.032,"Entsorgung, Flachglas","2,500",kg,1,SIA 279 -- Register Baustoffkennwerte,1990,1920,68.8,4.9,4.78,4.78,0,0.121,0.263,0.251,0.251,0,0.0121,4.64,4.53,4.53,0,0.109,1.2,1.18,0.0191,0
3.006,8A03A7D4-FB51-48D0-BA86-9D13EE70A0D9,Flachglas unbeschichtet,91.032,"Entsorgung, Flachglas",2500,kg,1,SIA 279 -- Register Baustoffkennwerte,1790,1720,68.8,4.22,4.1,4.1,0,0.121,0.143,0.131,0.131,0,0.0121,4.08,3.97,3.97,0,0.109,1.14,1.12,0.0191,0
3.007,45BEA46B-47E9-425F-926C-AEB31CB4A09D,Gipsfaserplatte,91.063,"Entsorgung, Gipsfaserplatte","1,200",kg,,,873,801,71.5,2.57,2.49,2.49,0,0.0823,0.098,0.0938,0.0938,0,0.00418,2.47,2.39,2.39,0,0.0781,0.552,0.533,0.0186,0.0449
03.007.01,e2d949c3-d7aa-4074-9ea4-fed438c157d5,Gipsfaserplatte Fermacell,91.063,"Entsorgung, Gipsfaserplatte",1180,kg,,,596,524,71.4,2.16,2.08,2.08,0,0.0822,0.69,0.686,0.686,0,0.0041,1.47,1.4,1.4,0,0.0781,0.335,0.317,0.0186,0.0617
3.008,38A83C73-92BD-492B-B435-97332A84863E,Gipskartonplatte,91.064,"Entsorgung, Gipskartonplatte",850,kg,,,523,452,71.7,1.42,1.34,1.34,0,0.082,0.089,0.0848,0.0848,0,0.00417,1.33,1.25,1.25,0,0.0778,0.301,0.283,0.0187,0.018
3.016,DB2B00A9-DBF6-CA2A-BAC1-9BCCE4E4846A,Gips-Wandbauplatte / Vollgipsplatte,91.069,"Entsorgung, Gips-Wandbauplatte / Vollgipsplatte","1,000",kg,,,531,459,71.3,1.48,1.4,1.4,0,0.0825,0.0323,0.0281,0.0281,0,0.00419,1.45,1.37,1.37,0,0.0783,0.317,0.298,0.0185,0
3.023,a3868d35-8eaf-47d0-be53-2f7e988a1cce,Glasfaserbeton,91.061,"Entsorgung, Beton",,,,,,,,,,,,,,,,,,,,,,,,,,
03.023.01,3c956888-cdbf-42fa-8759-172ed1f7822d,Glasfaserbeton Ecomur,91.061,"Entsorgung, Beton","2,105",kg,,,"1,280","1,250",35.9,2.71,2.66,2.66,0,0.0541,0.546,0.544,0.544,0,0.00192,2.17,2.12,2.12,0,0.0522,0.823,0.811,0.0128,0
3.009,B787C33A-9D88-414E-84DE-3E087E3639ED,Hartsandsteinplatte,91.136,"Entsorgung, Baumaterialien, mineralisch, unspezifisch",2500,kg,2.3,"SIA 279 -- Register Baustoffkennwerte, assumed from Sandstein (Quarzit)",112,69.3,42.5,0.321,0.266,0.266,0,0.0548,0.046,0.0438,0.0438,0,0.00221,0.275,0.223,0.223,0,0.0526,0.0406,0.028,0.0127,0
3.017,8FE3FD69-2400-4DC4-933B-E91CDE601165,Kalksteinplatte,91.136,"Entsorgung, Baumaterialien, mineralisch, unspezifisch","2,500",kg,1.3,"SIA 279 -- Register Baustoffkennwerte, assumed from Platte Keramik/Porzellan",141,98.3,42.5,0.365,0.31,0.31,0,0.0548,0.0261,0.0239,0.0239,0,0.00221,0.338,0.286,0.286,0,0.0526,0.0736,0.061,0.0127,0
3.01,8B49329A-8573-47FC-8D1A-9F2E4640C4E6,Keramik-/Steinzeugplatte,91.136,"Entsorgung, Baumaterialien, mineralisch, unspezifisch",2600,kg,2.3,"SIA 279 -- Register Baustoffkennwerte, assumed from Kalkstein, extrahart",4100,4060,42.5,3.93,3.88,3.88,0,0.0548,0.212,0.21,0.21,0,0.00221,3.72,3.67,3.67,0,0.0526,0.793,0.78,0.0127,0
3.011,1300707C-F4F2-4FDC-AF3B-E31F5840F18E,Kies gebrochen 1,91.062,"Entsorgung, Kies und Sand",1'400 - 1'500,kg,0.29,"SIA 279 -- Register Baustoffkennwerte, assumed from Erdreich, Sand und Kies",64.8,24.6,40.2,0.0924,0.0376,0.0376,0,0.0548,0.00776,0.0055,0.0055,0,0.00226,0.0847,0.0321,0.0321,0,0.0526,0.0176,0.00501,0.0126,0
3.022,805e0a9f-a660-4446-b7df-f9c3b43824c2,Mischgranulat 1,91.062,"Entsorgung, Kies und Sand","1,600",kg,2,"SIA 279 -- Register Baustoffkennwerte, assumed from Erdreich, Sand und Kies",41,1,40.2,0.0554,0.000522,0.000522,0,0.0548,0.00233,0.0000665,0.0000665,0,0.00226,0.053,0.000456,0.000456,0,0.0526,0.0133,0.00071,0.0126,0
3.012,1A0D933D-B136-4441-B98F-6E6FFD1DFDD8,Rundkies 1,91.062,"Entsorgung, Kies und Sand",1'600 - 1'700,kg,2,"SIA 279 -- Register Baustoffkennwerte, assumed from Erdreich, Sand und Kies",59.4,19.2,40.2,0.0722,0.0174,0.0174,0,0.0548,0.00405,0.00179,0.00179,0,0.00226,0.0682,0.0156,0.0156,0,0.0526,0.0157,0.00305,0.0126,0
3.013,B6F7B71D-25CE-45F6-BA5A-1A786AC69E0B,Sand 1,91.062,"Entsorgung, Kies und Sand","1,500",kg,2,"SIA 279 -- Register Baustoffkennwerte, assumed from Erdreich, Sand und Kies",59.4,19.2,40.2,0.0722,0.0174,0.0174,0,0.0548,0.00405,0.00179,0.00179,0,0.00226,0.0682,0.0156,0.0156,0,0.0526,0.0157,0.00305,0.0126,0
3.014,A5A3BA1D-7F7F-4677-9E1C-3545B9DF79BA,Sanitaerkeramik,91.136,"Entsorgung, Baumaterialien, mineralisch, unspezifisch","2,000",kg,,,4680,4640,42.5,11.5,11.4,11.4,0,0.0548,0.367,0.365,0.365,0,0.00221,11.1,11.1,11.1,0,0.0526,2.38,2.37,0.0127,0
3.02,D3586070-8058-4A67-BC89-68508822DA21,Stampflehm,91.136,"Entsorgung, Baumaterialien, mineralisch, unspezifisch","2,000",kg,1.4,Diplomarbeit Tobias Mueller von TU Wien,80.1,32,48.2,0.0846,0.0794,0.0794,0,0.00523,0.00514,0.00487,0.00487,0,0.00027,0.0795,0.0745,0.0745,0,0.00496,0.0194,0.0183,0.00115,0
3.015,84E2D4F6-D61F-4EDF-9D13-7DA1543A7887,Tonziegel,91.138,"Entsorgung, Ziegel","1,700",kg,1,"SIA 279 -- Register Baustoffkennwerte, assumed from Dachziegel Ton",514,479,35.6,1.15,1.1,1.1,0,0.0539,0.0357,0.0338,0.0338,0,0.00193,1.11,1.06,1.06,0,0.052,0.385,0.373,0.0127,0
4.008,FA96A840-32DF-4C9A-935F-19037F653A62,Baukleber/Einbettmoertel mineralisch,91.139,"Entsorgung, Moertel, Putze",1400,kg,0.8,"SIA 279 -- Register Baustoffkennwerte, assumed from Moertel, Kalk, Sand",633,590,42.5,1.7,1.65,1.65,0,0.0545,0.175,0.173,0.173,0,0.00208,1.53,1.47,1.47,0,0.0524,0.406,0.393,0.0127,0
4.01,985B3DC3-846D-49CE-9067-8F50B4FE70D7,Baukleber/Einbettmoertel mineralisch Leichtzuschlag,91.139,"Entsorgung, Moertel, Putze","1,100",kg,,,638,595,42.5,1.76,1.71,1.71,0,0.0545,0.154,0.152,0.152,0,0.00208,1.61,1.56,1.56,0,0.0524,0.426,0.414,0.0127,0
4.002,3A9DAB99-F63E-4DC7-9D95-2789F2A46143,Baukleber/Einbettmoertel organisch,91.139,"Entsorgung, Moertel, Putze","1,670",kg,,,1390,1350,42.5,4.31,4.26,4.26,0,0.0545,0.163,0.161,0.161,0,0.00208,4.15,4.1,4.1,0,0.0524,0.777,0.764,0.0127,0
4.017,BE39AA2B-67C3-4306-AD5D-5261E43D632D,Gips-Kalk-Putz,91.139,"Entsorgung, Moertel, Putze",925,kg,0.4,"SIA 279 -- Register Baustoffkennwerte, assumed from Gipsputz 1000 kg/m3",251,209,42.5,0.739,0.685,0.685,0,0.0545,0.0649,0.0629,0.0629,0,0.00208,0.674,0.622,0.622,0,0.0524,0.158,0.145,0.0127,0
4.001,76D9CFC6-6174-4644-829E-1020C95D5322,Gips-/Weissputz,91.139,"Entsorgung, Moertel, Putze","1,100",kg,0.4,"SIA 279 -- Register Baustoffkennwerte, assumed from Gipsputz 1000 kg/m3",241,199,42.5,0.744,0.689,0.689,0,0.0545,0.0633,0.0612,0.0612,0,0.00208,0.68,0.628,0.628,0,0.0524,0.151,0.138,0.0127,0
4.003,D4AB5F70-61BE-4668-8A2C-FF1C755A1728,Kunststoffputz (Dispersionsputz),91.139,"Entsorgung, Moertel, Putze","1,540",kg,,,1740,1700,42.5,5.44,5.38,4.61,0.779,0.0545,0.238,0.236,0.236,0,0.00208,5.2,5.15,4.37,0.779,0.0524,0.97,0.957,0.0127,0
4.013,9BD4C9E4-4499-4215-9215-2EF12370ACE6,Kalk-Zement/Zement-Kalk-Putz,91.139,"Entsorgung, Moertel, Putze","1,550",kg,1,"SIA 279 -- Register Baustoffkennwerte, assumed from Moertel, Zement, Sand",396,353,42.5,0.851,0.796,0.796,0,0.0545,0.136,0.134,0.134,0,0.00208,0.715,0.662,0.662,0,0.0524,0.263,0.251,0.0127,0
4.004,412F0DEF-2F16-4D81-95CF-2A7394086B28,Lehmputz,91.139,"Entsorgung, Moertel, Putze","1,800",kg,,,96.2,53.7,42.5,0.191,0.137,0.137,0,0.0545,0.019,0.0169,0.0169,0,0.00208,0.172,0.12,0.12,0,0.0524,0.0323,0.0195,0.0127,0
4.015,A8D1862B-6EEC-48B6-83BC-8EFACE342122,Leichtputz mineralisch,91.139,"Entsorgung, Moertel, Putze","1,000",kg,0.32,"SIA 279 -- Register Baustoffkennwerte, assumed from Leichtmoertel 900 kg/m3",574,532,42.5,1.4,1.34,1.34,0,0.0545,0.164,0.162,0.162,0,0.00208,1.23,1.18,1.18,0,0.0524,0.373,0.36,0.0127,0
4.011,868CB13D-7EF0-454B-B4FD-AE2B04538206,Silikatputz (Dispersionssilikatputz),91.139,"Entsorgung, Moertel, Putze","1,880",kg,,,1880,1840,42.5,5.76,5.71,5.71,0,0.0545,0.278,0.276,0.276,0,0.00208,5.49,5.43,5.43,0,0.0524,1.08,1.07,0.0127,0
4.012,324E5DE0-FEB1-49C3-9188-F1AA0E119514,Silikonharzputz,91.139,"Entsorgung, Moertel, Putze","1,670",kg,,,2010,1970,42.5,6.45,6.4,6.4,0,0.0545,0.361,0.359,0.359,0,0.00208,6.09,6.04,6.04,0,0.0524,1.14,1.13,0.0127,0
4.016,333331BA-98CA-49BD-887A-D65AA4D5B2C4,Sumpfkalkputz,91.139,"Entsorgung, Moertel, Putze",1350,kg,,,745,702,42.5,1.9,1.84,1.84,0,0.0545,0.13,0.128,0.128,0,0.00208,1.77,1.72,1.72,0,0.0524,0.51,0.497,0.0127,0
4.005,3B956811-9D40-452C-BAC2-FBA122630C43,"Unterlagsboden Anhydrit, 60 mm",91.136,"Entsorgung, Baumaterialien, mineralisch, unspezifisch","2,000",kg,,,215,172,42.5,0.461,0.407,0.407,0,0.0548,0.0323,0.0301,0.0301,0,0.00221,0.429,0.376,0.376,0,0.0526,0.0911,0.0784,0.0127,0
4.006,B0F22D3F-709D-408F-9ACA-1533FA4C7F45,"Unterlagsboden Zement, 85 mm",91.136,"Entsorgung, Baumaterialien, mineralisch, unspezifisch","1,850",kg,0.7,"SIA 279:2018, assumed from Zementputz",206,163,42.5,0.268,0.213,0.213,0,0.0548,0.0366,0.0344,0.0344,0,0.00221,0.231,0.179,0.179,0,0.0526,0.12,0.107,0.0127,0
4.007,E68F96C7-984A-47B5-B17C-B2806BD1CF1C,Waermedaemmputz EPS,91.139,"Entsorgung, Moertel, Putze",250,kg,0.07,SIA 279:2018,964,921,43,1.94,1.88,1.46,0.424,0.0545,0.151,0.148,0.148,0,0.00208,1.79,1.74,1.31,0.424,0.0524,0.727,0.714,0.0127,0
4.014,223F00DA-C2D9-4971-879F-F391648A0155,Weisszementputz,91.139,"Entsorgung, Moertel, Putze",1550,kg,,,507,464,43,1.04,0.987,0.987,0,0.0545,0.141,0.139,0.139,0,0.00208,0.901,0.848,0.848,0,0.0524,0.353,0.341,0.0127,0
4.009,382D5231-E4CF-42D6-B935-D41BA653E3EE,Zementputz,91.139,"Entsorgung, Moertel, Putze",1550,kg,0.7,SIA 279:2018,391,348,42.5,0.782,0.728,0.728,0,0.0545,0.128,0.126,0.126,0,0.00208,0.654,0.602,0.602,0,0.0524,0.261,0.248,0.0127,0
5.008,297C8AF9-6B6F-47A2-9F51-A0D37EFCB892,"Fassade, Pfosten-Riegel, Alu/Glas 1",91.135,"Entsorgung, Fassade, Pfosten-Riegel, Alu/Glas",-,m2,,,"329,000","313,000","15,500",776,771,771,0,5.72,73.2,72.8,72.8,0,0.49,703,698,698,0,5.23,182,169,13.1,0
5.022,5905B6AD-722F-40CB-9877-57D366B4ABF4,"Fassadenplatte, Aluverbund, 4 mm",91.103,"Entsorgung, Fassadenplatte, Aluverbund, 4 mm",7.1,m2,,,"74,900","66,600","8,270",216,216,216,0,0.921,24,24,24,0,0.0511,192,192,192,0,0.87,43.3,35.7,7.65,0
05.028.01,33d095f4-9d1b-4bbb-bd49-2bc99388facd,"Fassadenplatte, Glasfaserbeton Ecomur, 15mm",91.061,"Entsorgung, Beton",33.6,m2,,,"44,886","43,680","1,206",91.160832,89.3424,89.3424,0,1.818432,17.166912,17.1024,17.1024,0,0.064512,73.99392,72.24,72.24,0,1.75392,29.76288,29.3328,0.43008,0
05.028.02,e87386b1-baac-4021-8cdb-e9588c9cfeaa,"Fassadenplatte, Glasfaserbeton Ecomur, 18mm",91.061,"Entsorgung, Beton",40.3,m2,,,"53,837","52,390","1,447",109.338736,107.1577,107.1577,0,2.181036,20.590076,20.5127,20.5127,0,0.077376,88.74866,86.645,86.645,0,2.10366,35.69774,35.1819,0.51584,0
5.023,4722E1EF-E1A5-470C-8310-F4DC0300F7F3,"Fassadenplatte, Hochdrucklaminatplatte (HPL), 8.1 mm",91.106,"Entsorgung, HPL-Fassadenplatten",11.6,m2,,,"73,400","58,400","15,000",282,279,216,63.2,3.26,84.4,84.2,47.5,36.7,0.205,198,195,168,26.5,3.05,46,33.3,12.6,3.28
5.025,D4B0ECEB-1E00-4A60-A09E-D631A07E2EE3,"Fassadenplatte, Kalkstein, 30 mm",91.14,"Entsorgung, Fassade, mineralisch, Kalkstein",78,m2,,,"11,000","7,670","3,310",28.4,24.2,24.2,0,4.28,2.04,1.87,1.87,0,0.172,26.4,22.3,22.3,0,4.1,5.74,4.75,0.989,0
5.024,4BA8E23B-3562-494B-87B2-9D891B313B9B,"Fassadenplatte, Kunststoff glasfaserverstaerkt (GFK), 1.6 mm",91.071,"Entsorgung, GFK-Fassadenplatte",2.4,m2,,,"31,700","25,700","6,000",79,78.3,69.3,9.02,0.683,3.63,3.6,3.6,0,0.0291,75.4,74.7,65.7,9.02,0.654,22.1,16.6,5.51,0
5.004,9F6858EE-648D-43AA-A72E-46D8A0B25E11,"Fensterrahmen Aluminium 2,5",91.105,"Entsorgung, Gebaeude, Fensterrahmen, Aluminium",-,m2,,,"246,000","230,000","16,200",631,629,629,0,2.09,77.5,77.4,77.4,0,0.107,553,551,551,0,1.98,132,117,14.9,0
05.004.01,A4A06F21-D291-4225-99D1-EAEAAD11A2A3,"Fensterrahmen Aluminium, WICLINE 75evo, hergestellt mit Hydro CIRCAL 75R 2,5",91.105.01,"Entsorgung, Gebaeude, Fensterrahmen Aluminium, WICLINE 75evo, hergestellt mit Hydro CIRCAL 75R",-,m2,,,"177,000","171,000","6,240",247,247,247,0,0.495,53.9,53.9,53.9,0,0.0156,193,193,193,0,0.48,55.6,49.6,5.98,0
5.005,E65D5066-3C25-440A-A67B-44AACF067AD5,"Fensterrahmen Holz 2,6",91.029,"Entsorgung, Gebaeude, Fensterrahmen, Holz",-,m2,,,"77,700","70,600","7,120",362,360,264,95.5,2.03,190,190,104,85.7,0.0357,172,170,160,9.8,2,36.2,30.3,5.89,7.5
05.005.01,7fc677ab-2fc6-41f9-a1a0-7524d56ea307,"Fensterrahmen Holz, Saphir integral 67/55, G. Baumgartner AG 2,6",91.029.01,"Entsorgung, Gebaeude, Fensterrahmen, Holz, Saphir integral 67/55, G. Baumgartner AG",-,m2,,,"59,300","55,400","3,960",253,252,198,54,1.25,114,114,67.3,47,0.0221,139,138,131,7.03,1.23,25.4,22,3.36,4.11
5.006,5D3F1239-2A50-4539-8DEF-341218D0F70A,"Fensterrahmen Holz-Metall 2,6",91.03,"Entsorgung, Gebaeude, Fensterrahmen, Holz-Metall",-,m2,,,"134,000","126,000","8,230",479,477,394,83.6,1.93,179,179,108,71.4,0.0369,300,298,286,12.2,1.89,65.7,58.6,7.11,6.25
05.006.01,11d36a08-6653-4405-bb9e-2dbbd8e71d8e,"Fensterrahmen Holz-Metall, Saphir integral 55/55, G. Baumgartner AG 2,6",91.030.01,"Entsorgung, Gebaeude, Fensterrahmen, Holz-Metall, Saphir integral 55/55, G. Baumgartner AG",-,m2,,,"79,600","71,900","7,640",306,304,245,58.8,1.49,113,113,69.6,43.5,0.0309,193,191,176,15.3,1.46,38,31.1,6.9,3.81
5.007,84E9C627-DD03-4A9F-AB74-C19202145195,"Fensterrahmen Kunststoff/PVC 2,6",91.031,"Entsorgung, Gebaeude, Fensterrahmen, Plastik",-,m2,,,"115,000","103,000","11,800",344,338,257,81.1,5.8,15.6,15.1,15.1,0,0.494,328,323,242,81.1,5.31,63.4,53.2,10.2,0
5.001,F9C5864D-7143-472A-A4CB-7ED4DC0B447F,"Isolierverglasung 2-fach, Ug-Wert 1.1 W/m2K, Dicke 24 mm 3",91.042,"Entsorgung, Isolierverglasung 2-fach, Float/ESG, Ug-Wert 1.1 W/m2K, Dicke 24 mm",-,m2,,,"70,700","65,800","4,910",178,175,175,0,2.93,10.5,10.2,10.2,0,0.277,167,165,165,0,2.66,44.3,40.7,3.6,0
5.009,7785FAA6-5F71-47CC-8753-2694318F593D,"Isolierverglasung 2-fach, Ug-Wert 1.1 W/m2K, Dicke 18 mm 3",91.107,"Entsorgung, Isolierverglasung 2-fach, Ug-Wert 1.1 W/m2K, Dicke 18 mm",-,m2,,,"78,900","74,800","4,090",208,205,205,0,2.85,13.2,12.9,12.9,0,0.272,195,192,192,0,2.58,48.6,45.7,2.84,0
5.01,235E295B-72C0-461F-8320-6D07BA2F7021,"Isolierverglasung 2-fach, ESG, Ug-Wert 1.1 W/m2K 3",91.042,"Entsorgung, Isolierverglasung 2-fach, Float/ESG, Ug-Wert 1.1 W/m2K, Dicke 24 mm",-,m2,,,"87,000","82,100","4,910",235,232,232,0,2.93,18.9,18.7,18.7,0,0.277,216,214,214,0,2.66,52.1,48.5,3.6,0
5.002,7D185B01-5484-4A8B-A8F5-73CB990EE890,"Isolierverglasung 2-fach, VSG, Ug-Wert 1.1 W/m2K 3",91.043,"Entsorgung, Isolierverglasung 2-fach, Float/ESG/VSG, Ug-Wert 1.1 W/m2K",-,m2,,,"128,000","119,000","8,730",346,341,341,0,4.55,21.7,21.2,21.2,0,0.424,324,320,320,0,4.12,79.3,72.6,6.68,0
5.011,C52C5B31-C765-4594-852A-0894882A8ED1,"Isolierverglasung 2-fach, ESG/VSG, Ug-Wert 1.1 W/m2K 3",91.043,"Entsorgung, Isolierverglasung 2-fach, Float/ESG/VSG, Ug-Wert 1.1 W/m2K",-,m2,,,"144,000","136,000","8,730",403,399,399,0,4.55,30.1,29.7,29.7,0,0.424,373,369,369,0,4.12,87.1,80.4,6.68,0
5.003,43101D99-1D7B-4082-B62D-BF509227B57E,"Isolierverglasung 3-fach, Ug-Wert 0.5 W/m2K, Dicke 36 mm 3",91.044,"Entsorgung, Isolierverglasung 3-fach, Ug-Wert 0.5 W/m2K, Dicke 36 mm",-,m2,,,"128,000","121,000","6,830",344,339,339,0,4.35,23.3,22.9,22.9,0,0.412,320,316,316,0,3.93,78.3,73.4,4.92,0
5.012,8C429A3C-65E9-423C-BB08-626C4639C97B,"Isolierverglasung 3-fach, Ug-Wert 0.6 W/m2K, Dicke 40 mm 3",91.11,"Entsorgung, Isolierverglasung 3-fach, Ug-Wert 0.6 W/m2K, Dicke 40 mm",-,m2,,,"110,000","102,000","7,680",271,267,267,0,4.44,16.5,16.1,16.1,0,0.417,255,251,251,0,4.02,67.8,62.1,5.7,0
5.013,D6D60F63-0AC6-4F65-A665-23893EFE55EE,"Isolierverglasung 3-fach, ESG/ESG, Ug-Wert 0.6 W/m2K 3",91.11,"Entsorgung, Isolierverglasung 3-fach, Ug-Wert 0.6 W/m2K, Dicke 40 mm",-,m2,,,"143,000","135,000","7,680",387,382,382,0,4.44,33.5,33.1,33.1,0,0.417,353,349,349,0,4.02,83.3,77.6,5.7,0
5.014,9D1F01AD-FA63-4F98-AFF3-157F4000D8B3,"Isolierverglasung 3-fach, ESG/ESG/ESG, Ug-Wert 0.6 W/m2K 3",91.11,"Entsorgung, Isolierverglasung 3-fach, Ug-Wert 0.6 W/m2K, Dicke 40 mm",-,m2,,,159000,151000,7680,444,440,440,0,4.44,41.9,41.5,41.5,0,0.417,402,398,398,0,4.02,91.1,85.4,5.7,0
5.015,14DFC8C9-C915-43A2-AE52-7B78F5948269,"Isolierverglasung 3-fach, VSG, Ug-Wert 0.6 W/m2K 3",91.113,"Entsorgung, Isolierverglasung 3-fach, Float/ESG/VSG, Ug-Wert 0.6 W/m2K",-,m2,,,168000,156000,11500,439,433,433,0,6.05,27.5,27,27,0,0.564,412,406,406,0,5.48,103,94,8.78,0
5.016,C17242EF-5C5D-430E-A900-4449A1BC8082,"Isolierverglasung 3-fach, ESG/VSG, Ug-Wert 0.6 W/m2K 3",91.113,"Entsorgung, Isolierverglasung 3-fach, Float/ESG/VSG, Ug-Wert 0.6 W/m2K",-,m2,,,185000,174000,11500,501,495,495,0,6.05,36.3,35.7,35.7,0,0.564,464,459,459,0,5.48,111,103,8.78,0
5.02,8A64F51B-96D1-418F-8698-65A2DFC2F6E0,Putztraegerplatte kunstharzgebunden 13 mm,91.116,"Entsorgung, Putztraegerplatte kunstharzgebunden",6.3,m2,,,16600,16400,268,47.9,47.5,47.5,0,0.345,3.61,3.6,3.6,0,0.0139,44.3,44,44,0,0.331,8.11,8.03,0.0799,0
5.021,A2E56139-B17E-48D2-AA28-1FBBBDE730B0,Putztraegerplatte mineralisch gebunden 12.5 mm,91.117,"Entsorgung, Putztraegerplatte mineralisch gebunden",14.4,m2,,,"9,910","9,300",612,21.5,20.7,20.7,0,0.789,2.44,2.41,2.41,0,0.0318,19.1,18.3,18.3,0,0.757,6.31,6.12,0.183,0
5.026,bbb96c85-8f12-4104-b774-2203f3d542e6,"Rahmenverbreiterung, PVC",91.17,"Entsorgung, Rahmenverbreiterung, PVC",15,m2,,,"99,700","66,500","33,300",348,335,239,95.5,13.5,42,41,33.1,7.87,1.06,306,294,206,87.6,12.5,69.7,39.5,30.1,0.778
5.027,9430b1e1-54b2-4105-8516-8c4ae46612d8,"Rahmenverbreiterung, Spanplatte",91.171,"Entsorgung, Rahmenverbreiterung, Spanplatte",17.8,m2,,,"43,500","35,900",7590,219,215,127,87.9,3.65,94.5,94.4,35.2,59.2,0.123,124,121,91.9,28.8,3.52,26.1,19.5,6.59,6.68
5.018,E236578E-CD94-4A5B-8102-258340AD9D3E,"Sonnenschutz, Ausstellstoren motorisiert 4",91.104,"Entsorgung, Sonnenschutz, Ausstellstoren motorisiert",-,m2,,,"150,000","148,000",2110,319,318,314,4.13,0.571,35.9,35.9,35.9,0,0.0296,283,282,278,4.13,0.542,67.8,65.9,1.91,0
5.017,9E4B8BDA-989A-484D-BFB1-E6CB90491CC4,"Sonnenschutz, Lamellenstoren motorisiert 4",91.115,"Entsorgung, Sonnenschutz, Lamellenstoren motorisiert",-,m2,,,"133,000","131,000",1620,281,281,281,0,0.459,32.3,32.2,32.2,0,0.0259,249,248,248,0,0.434,59.9,58.5,1.47,0
5.019,D69BFDA2-373D-4794-BF31-42FAD621E4FB,"Sonnenschutz, Rollladen motorisiert 4",91.118,"Entsorgung, Sonnenschutz, Rollladen motorisiert",-,m2,,,"168,000","167,000",800,358,357,357,0,0.428,44.3,44.3,44.3,0,0.022,313,313,313,0,0.406,74.7,74,0.694,0
6.001,122994E0-6AE3-48F8-97C2-633125609F3E,"Aluminiumblech, blank",91.141,"Entsorgung, Nichteisenmetalle","2,690",kg,160000,"SIA 279 -- Register Baustoffkennwerte, assumed from Aluminiumlegierungen","12,500","12,500",19.8,30,30,30,0,0.0322,5.23,5.23,5.23,0,0.000788,24.8,24.8,24.8,0,0.0314,5.58,5.57,0.00792,0
6.002,9D19FB5F-33F0-44B4-9489-B6E224103955,"Aluminiumprofil, blank",91.141,"Entsorgung, Nichteisenmetalle","2,690",kg,160000,"SIA 279 -- Register Baustoffkennwerte, assumed from Aluminiumlegierungen",11500,11400,19.8,30.9,30.8,30.8,0,0.0322,5.27,5.26,5.26,0,0.000788,25.6,25.6,25.6,0,0.0314,5.7,5.69,0.00792,0
06.002.01,C956DDE7-29FC-4FE5-A965-177615E14D14,"Aluminiumprofil blank, WICONA, hergestellt mit Hydro CIRCAL 75R",91.141,"Entsorgung, Nichteisenmetalle","2,690",kg,160000,"SIA 279 -- Register Baustoffkennwerte, assumed from Aluminiumlegierungen","12,700","12,700",19.8,13.1,13.1,13.1,0,0.0322,4.26,4.26,4.26,0,0.000788,8.88,8.85,8.85,0,0.0314,2.67,2.66,0.00792,0
6.003,1F33844F-91D2-4363-B328-904E15110A1C,Armierungsstahl,91.142,"Entsorgung, Armierungsstahl","7,850",kg,50000,"SIA 279 -- Register Baustoffkennwerte, assumed from Stahl","1,590","1,570",19.5,3.8,3.75,3.75,0,0.0526,0.362,0.36,0.36,0,0.00202,3.44,3.39,3.39,0,0.0505,0.785,0.773,0.0122,0
06.003.01,9d912763-4033-4f7a-8a17-8c9c19bd8190,"Armierungsstahl, Stahl Gerlafingen",91.142,"Entsorgung, Armierungsstahl","7,850",kg,50000,"SIA 279 -- Register Baustoffkennwerte, assumed from Stahl","1,110","1,090",19.5,3.05,3,3,0,0.0525,0.393,0.391,0.391,0,0.00202,2.66,2.61,2.61,0,0.0505,0.482,0.47,0.0122,0
6.014,1483FF58-F07C-4ED4-A422-3E72A667D1A7,Blei,91.141,"Entsorgung, Nichteisenmetalle","11,340",kg,35000,SIA 279 -- Register Baustoffkennwerte,"3,810","3,790",19.8,4.08,4.05,4.05,0,0.0322,0.248,0.247,0.247,0,0.000788,3.84,3.81,3.81,0,0.0314,1.02,1.01,0.00792,0
6.004,0FE00428-0CF6-4CC1-A4B1-BA186F56D57E,Chromnickelstahlblech 18/8 blank,91.143,"Entsorgung, Stahl","7,900",kg,17000,"SIA 279 -- Register Baustoffkennwerte, assumed from Nichtrostender Stahl, austenitisch oder austenitisch-ferritisch","9,710","9,690",11.1,17,17,17,0,0.0278,2.41,2.41,2.41,0,0.000582,14.6,14.5,14.5,0,0.0272,4.12,4.11,0.00693,0
6.005,7AD1957E-FC33-43A8-88F8-2A4DD83A362A,Chromnickelstahlblech 18/8 verzinnt,91.143,"Entsorgung, Stahl","7,900",kg,17000,"SIA 279 -- Register Baustoffkennwerte, assumed from Nichtrostender Stahl, austenitisch oder austenitisch-ferritisch","13,000","13,000",11.1,25,24.9,24.9,0,0.0278,2.69,2.69,2.69,0,0.000582,22.3,22.2,22.2,0,0.0272,5.88,5.87,0.00693,0
6.006,75CC3E80-7E5F-4E12-898A-03966A87E3E6,Chromstahlblech blank,91.143,"Entsorgung, Stahl","7,700",kg,17000,"SIA 279 -- Register Baustoffkennwerte, assumed from Nichtrostender Stahl, austenitisch oder austenitisch-ferritisch","7,080","7,070",11.1,9.52,9.49,9.49,0,0.0278,0.981,0.98,0.98,0,0.000582,8.53,8.51,8.51,0,0.0272,2.74,2.73,0.00693,0
6.007,4594A8BF-8167-4183-9A45-CB64DF6D95B8,Chromstahlblech verzinnt,91.143,"Entsorgung, Stahl","7,700",kg,17000,"SIA 279 -- Register Baustoffkennwerte, assumed from Nichtrostender Stahl, austenitisch oder austenitisch-ferritisch","10,400","10,400",11.1,17.5,17.5,17.5,0,0.0278,1.25,1.25,1.25,0,0.000582,16.2,16.2,16.2,0,0.0272,4.49,4.48,0.00693,0
